Repository: pachecodcg/dhy3150chatbot

DHYG 3150 - Dental Materials
Spring 2026
Instructor: Dr. Rafael Pacheco

[REPLACE THIS FILE WITH YOUR ACTUAL SYLLABUS]

This is a placeholder file. You should:
1. Delete this file
2. Upload your actual course syllabus here
3. Upload your lecture notes/slides (as .txt or .md files)
4. Upload the Phillips textbook chapter files (if you have them split)

File naming suggestions:
- DHYG3150_Syllabus_Spring2026.txt
- Lecture01_Introduction.txt
- Lecture02_Composites.md
- Phillips_Ch05_Resin_Based_Composites.txt

The backend will automatically read all .txt, .md, and .csv files from this folder.

File: backend/knowledge_base/Phillips_Ch05_Resin_Based_Composites.txt (part 1 of 4)
5

Resin-Based Composites
OUTLINE
History of Composites

Repair of Composites

Composition and Function

Composite-Based Indirect Restorations

Classification of Dental Composites

Selection Criteria for Posterior Composites

Properties of Resin-Based Composites

Photocuring Training, Evaluation, and Process Management

Finishing and Polishing of Composites

KEY TERMS
Activation Process by which sufficient energy is provided to
induce an initiator to generate free radicals and cause polymerization to begin.
Activator Source of energy used to activate an initiator and
produce free radicals; the source of energy can be an electrondonating chemical, light, and/or heat.
C-factor Configuration factor. This represents the ratio between
the bonded surface area of a resin-based composite restoration and the nonbonded or free surface area. The greater the
C-factor, the greater the stress that develops at the restoration
margin, which can lead to gap formation, marginal breakdown
and leakage, and other problems (e.g., secondary caries).
Chemical-activated/self-cured/resin/composite Composite system consisting of two pastes—one containing an initiator and
the other an activator—which, when mixed together, release
free radicals that initiate polymerization. Many terms have been
used throughout the development of this material; we will use
either chemical-activated or self-cured in this book.
Coupling agent A compound that provides chemical bonds between two dissimilar classes of materials. For example, organosilane compounds are applied to the surfaces of silicate-based
fillers to ensure that they are chemically bonded to the resin
matrix of a dental composite.
Degree of conversion (DC) Percentage of carbon–carbon double
bonds (–C = C–) converted to single bonds (–C—C–) during curing to form a polymeric resin. Also known as degree of cure and
degree of monomer-to-polymer conversion.
Dental composite Highly crosslinked polymeric materials
reinforced by a dispersion of amorphous silica, glass, crystalline, mineral, or organic resin filler particles and/or short fibers
bonded to the matrix by a coupling agent. In dentistry, it is
often called just “composite.”
Depth of cure Depth or thickness of a light-cured resin that has
attained adequate mechanical strength from polymerization
when exposed to a light source under a specific set of conditions.
Dual-cured resin Dental composite that contains both chemical-activated and light-activated components to initiate

polymerization and potentially overcome the limitations of
either the chemical- or light-cured system when used alone.
Filler Inorganic, glass, and/or organic-resin particles that are dispersed in a resin matrix to increase rigidity, strength, and wear
resistance and to decrease thermal expansion, water sorption,
and polymerization shrinkage. Radiopaque fillers can also be
added to impart radiopacity to dental composites. Aluminofluorosilicate fillers can be added to release fluoride from dental
composites.
Flowable composite Hybrid composite with reduced filler level
and a narrower particle-size distribution to increase flow and
promote intimate adaptation to prepared tooth surfaces. Flowable composites are often used as the first layer of a cavity filling
to improve filling adaptation to the cavity.
Free radical An atom or group of atoms (R) with an unpaired electron (•). R•-producing reactions initiate and propagate polymerization and eventually lead to a final set.
Gel point/gelation The point in the polymerization reaction
where sufficient crosslinks have formed to produce a rigid,
glassy state in which internal flow among the developing
polymer chains has stopped. All but localized molecular motion
has stopped. After the gel point, stresses cannot be relieved but
instead continue to increase and concentrate near the bonded
interfaces. Thus, reducing the polymerization rate provides
more time for adjacent polymer chain segments to slip among
themselves to lower-energy configurations and relieve developing stresses before the polymerization reaches gel point.
Inhibitor A chemical added to resin systems to minimize spontaneous polymerization to extend the storage life of the resin
through free radical–scavenging mechanisms. It also increases
the working time of self-cured resin composites.
Initiator A free radical−forming chemical used to start the polymerization reaction. It enters into the chemical reaction and
becomes part of the final polymer compound; thus it is not a
catalyst, although it is often incorrectly labeled as such.
Light-cured/light-activated resin/composite Resin or particlefilled resin consisting of a single component that becomes polymerized through the use of a photosensitive initiator system

87

88

PA RT I I

Direct Restorative Materials

(typically camphorquinone and an amine) and a light-source
activator (typically visible blue light). Photocured and photoinitiated are also used in the literature; we will use either light-activated or light-cured in this book.
Matrix A plastic resin material that forms a continuous phase
upon curing and binds the reinforcing filler particles.

Oxygen-inhibited layer The thin surface region of a polymerized
resin containing unreacted methacrylate groups arising from
dissolved oxygen, which acts to inhibit the free radical polymerization curing reaction; also known as the air-inhibited layer.
Resin Blend of monomers and/or macromolecules with other
components that form a material with a set of useful properties.

The gold standard of reference for restorative filling materials is
amalgam. However, amalgam has its own disadvantages, such as
(1) poor esthetics, (2) unfounded concerns about health hazards
from the leakage of mercury, and (3) waste-disposal concerns.
Because resin-based composites can be made to match the natural
appearance of teeth, they have become the most popular of the
esthetic or tooth-colored filling materials and are widely used for a
variety of dental applications.
Another key advantage of resin materials is that they can be
made in a range of consistencies, from highly fluid to rigid pastes,
which allows them to be conveniently manipulated and molded to
a custom-made form, and then converted through a polymerization curing reaction to a hard, strong, attractive, and durable solid.

shrinkage, radiopacity, and thermal expansion compared with
unfilled acrylic. However, these composites suffered from roughening of the surface as a result of the selective abrasion of the
softer resin matrix surrounding the harder filler particles and were
not very esthetic. To improve surface smoothness and retain or
improve the physical and mechanical properties of traditional
composites, small-particle-filled composites were developed using
inorganic fillers ground to a size range of about 0.5 to 3 μm but
with a broad size distribution allowing a higher filler loading (80%
to 90% by weight or 65% to 77% by volume). This resulted not
only in smoother surfaces but also greater wear resistance and
some decrease in polymerization shrinkage. Further advances in
the filler component have resulted in microfill composites and
nanocomposites, hybrid composites, and packable and flowable
composites, just to name a few.
Other advances with the monomer component provide better
chemical and mechanical properties, reduced shrinkage, color and
storage stability, biocompatibility, and other features. Today, resin
matrix-forming monomers in composite resins are highly complex
and use a variety of monomers and monomer blends of various
molecular weights and functions.
Finally, advances in curing technology have yielded light-cured
systems that make curing resins on demand possible and improve
working time and ease of manipulation. Initially an ultraviolet
(UV) curing system was used, but this system had several drawbacks and was soon replaced by visible blue-light curing systems.
These advances were soon followed by further developments in
curing-lamp technology, going from tungsten light bulbs to lightemitting diodes (LEDs).
Figure 5-1 illustrates the history of and achievements in dental
composites.

History of Composites
During the first half of the 20th century, silicates were the toothcolored material of choice for cavity restoration. Silicates release
fluoride and are excellent for preventing caries, but they become
severely eroded within a few years. Acrylic resins, which are based
on polymethylmethacrylate (PMMA), soon replaced silicates for
their tooth-like appearance, insolubility in oral fluids, ease of
manipulation, and low cost. Unfortunately, these acrylic resins
had relatively poor wear resistance and tended to shrink severely
during setting, which caused them to pull away from the cavity
walls, thereby producing crevices or gaps that facilitate leakage
within these gaps. In addition, thermal expansion and contraction
caused further stresses to develop at the cavity margins when hot
or cold beverages and foods were consumed.
These problems were reduced somewhat by incorporating
quartz particles in the resin. The filler does not take part in the setting reaction but occupies space that reduces the number of reactions taking place and the corresponding shrinkage. In addition,
commonly used fillers have a low coefficient of thermal expansion.
However, these filler-reinforced PMMA resins were not very successful, in part because the fillers do not bond chemically to the
resin. Thus defects developed between the fillers and the surrounding resin and led to leakage, staining, and poor wear resistance.
In 1962, Bowen developed a new type of composite material
that largely overcame these problems. Bowen’s main innovations
were bisphenol-A glycidyl dimethacrylate (bis-GMA), a monomer
that forms a crosslinked matrix that is highly durable, and a surface treatment using an organic silane compound called a coupling
agent to bond the filler particles to the resin matrix. Current toothcolored restorative materials continue to use this technology, but
many further innovations have been introduced since then.
In the late 1960s, a category now known as traditional composites (also known as conventional or macrofill composites) was
developed; this contained very large particles of ground amorphous silica and quartz, which imparted significant improvements in mechanical properties, water sorption, polymerization

CRITICAL QUESTION
What are the three essential components of resin composite materials?

Composition and Function
Dental composites are made up of three major components: a
highly crosslinked polymeric resin matrix; a dispersion of glass,
silica, crystalline, metal oxide, resin-reinforcing particles, short
fibers, or their combinations as filler; and a coupling agent
bonding filler to the matrix. In addition, there is an activator–
initiator system that converts the soft, moldable filling material
to a hard, durable restoration, and there are combinations of
pigments to match the color of tooth structure. Other additives
include UV absorbers to improve color stability; inhibitors to
extend storage life and increase working time for chemical-activated resins; and components to enhance performance, appearance, and durability.

Resin-Based Composites

CHAPTER 5

89

Composite Refinements
1955–2020
Nonbonded
composites

Dentin-bonded
composites

Acid-etching and
enamel bonding

1950

1960

Original
development

1970

3 part, 2 part, 1 part
Dentin bonding systems

1980

MACROFILL
Self-cured
composites

1990

FLOWABLE
composites

MICROFILL
composites

MIDFILL
composites

2000

Self-cured
UV-cured

2020

BULK FILL, UNIVERSAL,
SELF-ADHESIVE &
BIOACTIVE
composites

PACKABLE
composites

MIDFILL
composites

2010

NANOFILL &
MINIHYBRID
NANOHYBRID
MIDHYBRID composites
composites
composites
CONTROLLED/
LOW SHRINKAGE
composites
Visible light-cured
(QTH, PAC, Laser, LED)

• Figure 5-1 Chronology of dental composite developments in monomer, filler, bonding, and curing technologies. LED, Light-emitting diodes; QTH, quartz-tungsten-halogen. (Adapted from Bayne SC: Dental
biomaterials: where are we and where are we going? J Dent Educ 69:571−585, 2005.)

O

O
O

O

O

O
OH

OH

bis-GMA
H

O
O

O
O

N
N

O

O
O

H

O

UDMA

O
O

O
O

O

O

TEGDMA
• Figure 5-2 Chemical structure of bisphenol A glycidyl dimethacrylate (bis-GMA), urethane dimethacrylate (UDMA), and triethylene glycol dimethacrylate (TEGDMA).

CRITICAL QUESTIONS
What roles do bis-GMA and other high-molecular-weight dimethacrylate
monomers play in the function and performance of dental resins?
Why are diluent monomers used, and what are the tradeoffs for their use?

Matrix
The resin matrix in most dental composites is based on a blend
of aromatic and/or aliphatic dimethacrylate monomers such as
bisphenol A glycidyl methacrylate (bis-GMA) and urethane

dimethacrylate (UDMA) (Figure 5-2) that form crosslinked,
strong, rigid, and durable polymer structures. Note that the methacrylate groups are found at the ends of the chain or at the end of
branching chains. Bis-GMA resin is a dimethacrylate of aromatic
esters synthesized from an epoxy resin of ethylene glycol of bisphenol A and methyl methacrylate. The two −OH groups of this
material forming hydrogen bonds between the monomers make
it extremely viscous. The rigid core of two aromatic groups limits
the ability of bis-GMA molecules to rotate efficiently to participate in the polymerization process that often leaves one of the two

90

PA RT I I

Direct Restorative Materials

methacrylate groups unpolymerized. This results in one end of a
bis-GMA becoming part of a polymer chain and the rest of the
molecule becoming a methacrylate terminated pendant group.
The efficiency of polymerization and crosslinking is expressed by
the percentage of reacted (converted) methacrylate groups after
polymerization and is known as the degree of conversion (DC).
Various dimethacrylate resin combinations have been
explored through the years in attempts to reduce viscosity and
increase the DC. The UDMAs have shown particular promise. UDMA resins are any monomer containing one or more
urethane groups (–NH–CO–O–) and two methacrylate end
groups (Figure 5-2).
Because of the large molecular volume of these monomers,
polymerization shrinkage can be as low as 0.9% (average of 1.5%
compared with a range of 2% to 3% for most composites) when
combined with inorganic particulate fillers at levels of up to 88%
by weight. UDMA (about 20 Pa·s) and bis-GMA (about 800
Pa·s, similar to honey on a cold day) are highly viscous and are
difficult to blend and manipulate. Thus varying proportions of
lower-molecular-weight highly fluid monomers such as triethylene glycol dimethacrylate (TEGDMA; 0.005 to 0.05 Pa·s;
Figure 5-2) and other lower-molecular-weight dimethacrylates to
blend with and dilute the viscous components to attain resin
pastes sufficiently fluid for clinical manipulation and for incorporating enough filler to reinforce the cured resin are necessary.
For example, a blend of 75% bis-GMA and 25% TEGDMA by
weight has a viscosity of about 4.3 Pa·s, whereas the viscosity of
a 50% bis-GMA/50% TEGDMA blend is about 0.2 Pa·s (similar to thin syrup). Unfortunately, these smaller, diluent monomers undergo greater polymerization shrinkage that generates
more shrinkage stress, which may cause the formation of marginal gaps and increase the risk of eventual leakage and the problems that may result, partially offsetting the advantage of using
large monomers such as bis-GMA.

CRITICAL QUESTIONS
What roles do the fillers play in the function and performance of dental
resins?

Filler
Incorporation of fillers, generally between 30% and 70% by volume or 50% and 85% by weight, has transformed resins into
functional materials that withstand the chemical, physical, and
mechanical challenges of the oral environment. In this section,
we will discuss the function of fillers in composites, the required
properties, and types of fillers.

Function of Fillers
Fillers can provide the following benefits:
• Reduction of polymerization shrinkage/contraction. Although
shrinkage varies from one commercial composite to another, it
typically ranges from slightly less than 1% up to about 4% by
volume.
• Reduction in thermal expansion and contraction. As the
overall expansion coefficient decreases with filler loading and
approaches that of tooth tissue, less interfacial stress is produced because of differential volumetric changes while an individual consumes hot and cold foods and beverages.
• Decreased water sorption. Absorbed water softens the resin
and makes it more prone to abrasive wear and staining.

• Reinforcement. As the volume fraction of filler approaches
approximately 70%, abrasion and fracture resistance are raised
to levels approaching those of tooth tissue, thereby increasing
both clinical performance and durability.
• Control of workability/viscosity. Filler loading, filler size, and
the range of particle sizes and shapes all markedly affect the consistency and clinical manipulation of a composite paste. Consistency
and manipulation properties determine the ease of operation,
the skill and time required, and also how reliably a cavity can be
restored free of errors and with the proper interproximal contact,
occlusal anatomy, smoothness, and appearance.
• Imparting radiopacity. Leaking margins, secondary caries,
poor proximal contacts, wear of proximal surfaces, and other
problems cannot be detected adjacent to inherently radiolucent resins. Radiopacity is most often imparted by adding
radiopaque inorganic compounds such as glass filler particles
with heavy-metal atoms, such as barium (Ba), lanthanum (La),
strontium (Sr), ytterbium (Yb), zinc (Zn), or zirconium (Zr).
For optimal diagnostic contrast, the restoration should have a
radiopacity approximately equal to that of enamel, which is
about twice that of dentin. Exceeding the radiopacity of enamel
by a large degree will have the effect of obscuring radiolucent
areas caused by gap formation or secondary caries.
• Fluoride release. Ytterbium fluoride (YbF3) and aluminofluorosilicate glass (traditionally used in glass ionomers) are able to
release fluoride from dental composites.

CRITICAL QUESTION
Why is there a tradeoff among workability, durability, and esthetics when
fillers are incorporated in resins?

Characteristics of Fillers
In the early versions of dental composites, quartz had been used
extensively as a filler because this material is chemically inert.
Quartz is very hard, making the composite abrasive to opposing
teeth or restorations and difficult to finish and polish to a smooth
surface. So-called amorphous silica has the same composition and
refractive index as quartz; however, silica is not crystalline and not
as hard, thus greatly reducing the abrasiveness of the composite
surface structure and improving its polishability.
The most commonly used glass filler is Ba glass. Although
Ba glass fillers also provide radiopacity, they are not as inert as
quartz or amorphous silica and are slowly leached and weakened
in acidic liquids such as citrus juices, high-pH solutions, and
other oral fluids. The glass filler is also attacked over time by
caries-protective acidulated phosphate fluoride solutions or gels.
Because of the differences in the composition of saliva among
patients, the clinical effects of exposure to saliva are difficult to
predict. However, the implication is that glass-filled composites
will gradually become more susceptible to abrasive wear, and
hence they will have a shorter functional lifetime compared with
silica-reinforced resins.
For acceptable esthetics, the translucency of a composite restoration must be similar to that of tooth structure. Thus the refractive index of the filler must closely match that of the resin. For
bis-GMA and TEGDMA, the refractive indices are approximately
1.55 and 1.46, respectively, and a mixture of the two components
in equal proportions by weight yields a refractive index of approximately 1.50. Most of the glasses and quartz used for fillers have
refractive indices of approximately 1.50, which is adequate for sufficient translucency.

CHAPTER 5

Increasing filler loading improves the most important properties discussed so far; however, there is a limit of loading. For
example, if the particle size were uniform spheres, no matter how
tightly packed the spheres are, as illustrated in the crystalline
structure shown in Chapter 2, Crystalline Structure, the maximal theoretical packing fraction for close-packed spherical structures of uniform size is approximately 74% by volume. However,
smaller particles could still be inserted among the larger spheres.
By extending this process, a continuous distribution of progressively smaller particles can yield a higher filler loading. Therefore a
distribution of particle sizes is used to maximize the volume fraction of filler in composites.
Curing of composites produces an initially smooth, resin-rich
surface, but finishing operations remove the resin matrix from the
perimeter of filler particles, exposing particles that protrude from the
surface. Particles larger than the wavelength of visible light cause light
scattering, which increases opacity and produces a visibly rough texture when the particles are exposed at the surface. A roughened surface
also tends to accumulate stains and plaque. The traditional inorganic
filler particles had average diameters of about 8 to 40 μm. Currently,
particles range from 5 nm to 2 μm. The advantage of using small
particles is that they improve esthetics (appearance) and smoothness
to the tongue (polishability). Oral wear mechanisms complement this
process, such that the ultimate smoothness that can be maintained is
highly dependent on particle size.
However, the smaller the filler particle size, the higher the surface-to-volume ratio available to form polar or hydrogen bonds
with monomer molecules to inhibit their flow and increase viscosity (resistance to mixing and manipulation). Thus less filler can
be added. Therefore there is always a tradeoff among the requirements for workability, durability, and esthetics. The clinician’s
challenge is to make an informed judgment concerning the claims
for the many products offered and to select one that is well suited
to a particular clinical application.

Types of Fillers
Various transparent mineral fillers are employed in formulating
composite resins. These include so-called “soft glass” and borosilicate “hard glass”; fused quartz; aluminum silicate; lithium aluminum silicate (beta-eucryptite, which has a negative coefficient of
thermal expansion); ytterbium fluoride; and barium, strontium,
zirconium, and zinc glasses. More discussion on the particle size
and fabrication of related fillers is provided later in the section on
the classification of composites by filler particle size.
In the quest for improved aesthetics and, hence, smaller particle sizes, two filler systems, organically modified ceramics (ormocer) and polyhedral oligomeric silsesquioxane (POSS), in which a
portion of the reinforcing component operates at molecular scale,
have been introduced.
Ormocer

Ormocer is an acronym for organically modified ceramics. They are
considered to be molecule-sized hybrid structures consisting of inorganic–organic copolymers. These molecular hybrids consist of, for
example, methacrylate-terminated chains grafted onto a central cyclic
polysiloxane 2- to 3-nm particle. These nanoparticles are dispersed on
a molecular scale, and high-molecular-weight, flexible, relatively lowviscosity, crosslinkable molecules (“oligomers”) result. The large spacing between crosslinks resulting from curing produces a low level of
polymerization shrinkage, and the inorganic network provides abrasion resistance through the glasslike structure and low water sorption
resulting from hydrophobicity.

Resin-Based Composites

O

O

O

O
O

O

Si
O

91

O

Si
O

Si
Si

O

O

O
O

O

O

O

O
O

O
Si

Si
O

O

Si
O

Si O
O

O
O

O

O

• Figure 5-3 Methacryl polyhedral oligomeric silsesquioxane, a 12-sided
silicate cage structure having polymerizable methacrylate pendant groups.
(Courtesy Hybrid Plastics, Inc., Hattiesburg, MS.)

Ormocers are used in the formulation of several commercial
composites (e.g., Definite and Admira, Voco GmbH, Cuxhaven,
Germany; Ceram-X, Dentsply International, York, PA). Whereas
the molecule-sized silicate particles provide some reinforcement,
ground glass and/or other fillers are typically required for sufficient reinforcement. Therefore ormocer is often considered as part
of the matrix of the composite. Advantages of ormocer-based dental materials include limited cure shrinkage, very high biocompatibility, good manipulation properties, and excellent esthetics.
POSS

POSS is an acronym for polyhedral oligomeric silsesquioxane. The
molecules are 12-sided silicate cages produced from silane and
functionalized to copolymerize with other monomers. A silsesquioxane is a chemical structure with the composition RnSinO1.5n, for
example, (CH3)8Si8O12. For the POSS materials used in dental
applications, the R-group is typically a methacrylate (Figure 5-3).
POSS is a molecule-sized hybrid organic–inorganic oligomeric
compound that can disperse homogeneously in compatible monomers and become covalently incorporated into crosslinked networks
upon curing. Like the ormocer-type materials, the silicate cage structures provide a reinforcing function, but filler particles must also be
included to achieve the balance of mechanical and other properties
required for adequate performance as dental composites. Depending
on the dispersed filler, POSS-based resins are characterized as being
highly polishable and having excellent polish retention, mechanical
properties, and wear resistance. Current commercial products based
on silsesquioxane technology include Artiste Nano-Hybrid Composite (Pentron Clinical, Wallingford, CT).

CRITICAL QUESTIONS
What roles do the coupling agents play in the function and performance of
dental resins?

Coupling Agent
As stated previously, it is essential that filler particles be bonded
to the resin matrix. This allows the more flexible polymer matrix
to transfer stresses to the higher-modulus (more rigid and stiffer)

92

PA RT I I

Direct Restorative Materials

HO
H2C

Si

O
O CH3
Si O CH3
O CH
3

O

H3C

Silane coupling
agent

O

+ H

H
O

Si O
O
Si O

Silica filler
particle

Si
HO
H2O

OH
HO

O

Si

Si
O
H
Polymerizable
double bond

O

H
O

Si O
O
Si O

Silica filler
particle

+ 3 CH3OH

Si

O
HO

H2C
CH3

• Figure 5-4 The chemical structure of γ-methacryl-oxypropyltrimethoxy silane and an idealized diagram
of how a silane coupling agent is hydrolyzed and becomes attached to silica and glass filler particle surfaces. Such silanized particles are then reactive and can “couple” the particles to the resin matrix by copolymerization with the double bond in the silane propylmethacrylate group (CH2=C(CH3)COO–C3H6–Si–).
(Data taken from Söderholm K-J, Shang S-W: Molecular orientation of silane at the surface of colloidal
silica. J Dent Res 72:1050−1054, 1993.)

filler particles. The chemical bond between the two phases of the
composite is formed by a coupling agent, a difunctional surfaceactive compound that adheres to filler particle surfaces and also
coreacts with the monomer forming the resin matrix. A properly applied coupling agent can impart improved physical and
mechanical properties and inhibit leaching by preventing water
from penetrating along the filler–resin interface.
Although titanates and zirconates can be used as coupling
agents, organosilanes—such as γ-methacryloxypropyl trimethoxysilane—are used most commonly (Figure 5-4). In the presence of water, the methoxy groups (–OCH3) are hydrolyzed to
silanol (–Si–OH) groups, which can bond with other silanols on
the filler surfaces by forming siloxane bonds (–Si–O–Si–). The
organosilane methacrylate groups form covalent bonds with
the resin when the resin is polymerized, thereby completing the
coupling process. Proper coupling by means of organosilanes is
extremely important to the clinical performance of resin-based
composite restorative materials.

Inhibitors
Inhibitors are added to resin systems to minimize or prevent
spontaneous or accidental polymerization of monomers. Inhibitors have a strong reactivity potential with free radicals. If a free
radical is formed, for example, by brief exposure to room lighting
when the material is dispensed, the inhibitor reacts with the free
radical faster than the free radical can react with the monomer.
This prevents the initiation of monomers and subsequent chain
propagation. After all of the inhibitor is consumed, chain propagation can begin. A typical inhibitor is butylated hydroxytoluene
(BHT), which is used in concentrations on the order of 0.01% by
weight. Thus inhibitors have two functions: to extend the resin’s
storage life and to ensure sufficient working time.

Optical Modifiers
For a natural appearance, dental composites must have visual shading and translucency similar to the corresponding properties of
tooth structure. Shading is achieved by adding various pigments
usually consisting of minute amounts of metal oxide particles.
Translucency and opacity are adjusted as necessary to simulate
enamel and dentin. For example, if a class IV incisal area is reconstructed, the translucency of an unmodified composite might allow
too much light to pass through the restoration. As a result, less light
is reflected or scattered back to the observer, who perceives the incisal edge as too dark. This deficiency can be corrected by adding an
opacifier. However, if an excessive amount of opacifier is added, too
much light may be reflected, and the observer then perceives that
the restoration is “too white,” or more correctly, “too high in value”
(Chapter 3, Three Dimensions of Color). To increase the opacity,
the manufacturer adds titanium dioxide and aluminum oxide to
composites in minute amounts (0.001% to 0.007% by weight).
All optical modifiers affect light transmission through a composite. Thus darker shades and greater opacities have a decreased depth
of light-curing ability and require either an increased exposure time
or a thinner layer when cured. Studies have shown that for optimal
polymerization, resins with darker shades and opacifiers should be
placed in thinner layers. This consideration has added importance
when a bonding agent covered by a composite layer is being cured.

Classification of Dental Composites
As the variety of dental composites increases in response to new innovations and needs, there are also several ways of classifying dental
composites, depending on various aspects of the composites. A useful
classification system for composites is one based on filler particle size
and size distribution, as shown in Table 5-1. Dental composites can

CHAPTER 5

TABLE 5-1

Resin-Based Composites

93

Classification of Resin-Based Composites and Indications for Use

Class of Composite

Particle Size and/or Unique Aspects of Filler
Content

Clinical Use

Traditional (large particle, macrofill)

8- to 40-μm glass or silica

High-stress areas

Homogeneous microfill

40-nm silica

Low-stress and subgingival areas that require a
high luster and polish

Heterogeneous microfill (microfilled)

(1) 40-nm silica
(2) larger prepolymerized organic resin particles
containing 10–100 nm silica

Low-stress and subgingival areas where reduced
shrinkage is essential

Nanofill

<100-nm silica or zirconia
Homogeneous independent nanoparticles or
nanoclusters

Anterior and noncontact posterior areas

Hybrid (large particle)

(1) 1- to 20-μm glass
(2) 40-nm silica

High-stress areas requiring improved polishability
(classes I–IV)

Hybrid (midfiller)

(1) 0.1- to 10-μm glass
(2) 40-nm silica

High-stress areas requiring improved polishability
(classes III, IV)

Hybrid (minifiller/SPF*)

(1) 0.1- to 2-μm glass
(2) 40-nm silica

Moderate-stress areas requiring optimal polishability
(classes III, IV)

Nanohybrid

(1) 0.1- to 2-μm glass or resin microparticles
(2) ≤100-nm nanoparticles

Moderate-stress areas requiring optimal polishability
(classes III, IV)

Flowable/Injectable

Commercial composites made flowable, usually
by lowering filler loading

Situations where improved flow is needed (e.g., a
cavity base or liner, a sealant) or where access is
difficult (class II)

Packable/Condensable

Increased loading of midfiller/minifiller hybrid with
macrofillers; elongated, fibrous filler (100 μm in
length); and/or rough branched fillers

Situations where improved condensability is needed
(classes I, II)

Bulk fill

Usually nanohybrids but also involves very high
filler loadings to reduce polymerization shrinkage
and/or stress. The refractive indices of the filler
and monomer are also matched to increase
composite translucency to allow increased light
penetration and allow polymerization at greater
depths.

Large posterior cavity preparations > 4 mm in depth

Universal

Usually nanohybrids but could be nanofills (or
nanofills with prepolymerized particles)

Classes I–V

SPF, small-particle filled.

also be classified based on curing method, manipulation characteristics, application, unique characteristics, and any combination of
these, as discussed in the following sections.

CRITICAL QUESTION
What are the similarities and differences in the mechanisms involved in
chemical-activated and light-activated dental resins?

Classification by Curing Method
Methacrylate-functionalized monomers polymerize by the addition polymerization mechanism (also known as chain-growth
polymerization) initiated by free radicals. Free radicals can be generated by chemical activation or by external energy activation
(heat, light, or microwave). Because dental composites for direct
placement use chemical activation, light activation, or a combination of the two, only these systems are discussed here.

Chemical-Activated (Self-Cured) Resins
Chemical-activated resins are supplied as two pastes, one of which
contains the benzoyl peroxide initiator, and the other contains
monomers and an aromatic tertiary amine activator (e.g., N,Ndimethyl-p-toluidine). When the two pastes are mixed together, the
amine activates the benzoyl peroxide to form free radicals, and addition polymerization is initiated. There are inherent limitations with
chemical activation. First, air is incorporated during mixing, leading
to the formation of pores that weaken the structure and trap oxygen,
which inhibits polymerization on the inner surfaces of the pores.
Second, the operator has no control over the working time
after the two components have been mixed. Therefore both insertion and contouring must be completed quickly once the resin
components are mixed. Thus today, they are mainly used for restorations and large foundation structures (buildups) that are not
readily cured with a light source.
Third, the reactivity of oxygen to a radical is much higher
than that of a monomer inhibiting polymerization on the

94

PA RT I I

• Box 5-1

Direct Restorative Materials

Advantages and Disadvantages of
Chemical-Activated (Self-Cured) Resins

• Box 5-2

Advantages and Disadvantages of LightActivated (Light-Cured) Resins

Advantages

Advantages

Convenience and simplicity: no equipment needed, hazard-free
Long-term storage stability
Manipulation of working/setting time by varying proportions
Degree of cure equal throughout material if mixed properly
Marginal stress buildup during curing is much lower than for light-cured
resins because of relatively slower rates of crosslink formation.

No mixing needed, thus low porosity, less staining, stronger
No aromatic amine accelerator, thus greatly improved color stability
“Command” setting (upon exposure to an intense blue light). This means
that working time is controlled, at will, by the clinician.
Small increments of composite can be polymerized at a time, allowing the
use of multiple shades within a single restoration and accommodating
for shrinkage within each increment as opposed to bulk shrinkage.

Disadvantages
Mixing causes air entrapment, leading to porosity that weakens the material
and increases susceptibility to staining. This has been reduced by the
use of mixing syringes.
Aromatic amine accelerators oxidize and turn yellow with time (i.e., color
instability).
Difficult to mix evenly, causing unequal degree of cure and, consequently,
poor mechanical properties

surface. During the inhibition period, this oxygen diffuses into
the resin and is consumed by the radicals formed. This reaction
forms an oxygen-inhibited layer. The thickness of the oxygeninhibited layer is dependent on the viscosity of the resin, the
solubility of oxygen in the monomer, and the initiating system
used.
Fourth, self-cured resins tend to have initial yellow off-color
and lower color stability as a result of the aromatic amine. This is
another reason self-cured resins are not used as direct restorations.
Box 5-1 lists the advantages and disadvantages of chemicalactivated resins.

Light-Activated (Light-Cured) Resins
To overcome the problems associated with chemical activation,
systems using a photosensitive initiator system and a light source
for activation were developed. The first light-activated systems
were formulated for UV light, which has been replaced by visible blue-light–activated systems, with great improvements in the
quality of the cured composites (Box 5-2). Light-curable dental
composites are supplied as a single paste contained in a lightproof
syringe or capsule because there is no chemical activator in the
material. The free radical–initiating system, consisting of a photosensitizer and an amine co-initiator, is contained in this paste.
As long as these two components are not exposed to light, they
do not interact. However, exposure to light in the blue region
(wavelength of about 468 nm) produces an excited state of the
photosensitizer, which then interacts with the amine to form
free radicals that initiate addition polymerization (Figure 5-5).
Camphorquinone (CQ) is a commonly used photosensitizer that
absorbs blue light with wavelengths between 400 and 500 nm.
Only small quantities of CQ are required (0.2% by weight or
less in the paste). A number of amine initiators are suitable for
interaction with CQ, such as dimethylaminoethyl methacrylate
(DMAEMA), which is also present at low levels of about 0.15%
by weight.
In addition to avoiding the porosity of chemical-activated resins, light-activated materials allow the operator to complete insertion and contouring before curing is initiated. Furthermore, once
curing is initiated, an exposure time of 40 s or less is required to
light-cure a 2-mm-thick layer, compared with several minutes for

Disadvantages
Limited cure depth: necessary to build up in layers of about 2 mm
The marginal stress buildup during curing is much higher than in self-cured
resins. This is a result of faster crosslinking, and thus reduced time for
chains to slide among themselves and relax interfacial stress buildup
resulting from cure shrinkage.
Mildly sensitive to normal room illumination (thus, a crust will form when
exposed too long to an examination light)
A special lamp is needed to initiate curing.
Poor lamp accessibility in posterior and interproximal areas; requires extra
exposure time and care in placement and maintaining lamp tip angle
and distance for optimal results
Darker shades require longer exposure times.
Cure is affected by additives such as ultraviolet absorbers for color
stabilization, fluorescent dyes for clinical aesthetics, or excessive
inhibitor concentration. They all absorb light or prevent reaction.
Problems with lamps include the following:
Glare is harmful to clinic personnel; use protective glasses or filters.
Except for light-emitting diode (LED) lamps, curing light generates
substantial heat and will cause pain at 2 to 3 mm in about 20 sec.
