Repository: pachecodcg/dhy3150chatbot

DHYG 3150 - Dental Materials
Spring 2026
Instructor: Dr. Rafael Pacheco

[REPLACE THIS FILE WITH YOUR ACTUAL SYLLABUS]

This is a placeholder file. You should:
1. Delete this file
2. Upload your actual course syllabus here
3. Upload your lecture notes/slides (as .txt or .md files)
4. Upload the Phillips textbook chapter files (if you have them split)

File naming suggestions:
- DHYG3150_Syllabus_Spring2026.txt
- Lecture01_Introduction.txt
- Lecture02_Composites.md
- Phillips_Ch05_Resin_Based_Composites.txt

The backend will automatically read all .txt, .md, and .csv files from this folder.

File: backend/knowledge_base/Phillips_Ch08_Dental_Amalgams.txt (part 1 of 2)
8

Dental Amalgams
OUTLINE
Amalgam Alloy

Clinical Performance of Amalgam Restorations

Clinical Manipulation of Amalgam for Restorations

Safety of Amalgam Restorations

Properties of Amalgams

KEY TERMS
Amalgam An alloy containing mercury.
Amalgamation The process of mixing liquid mercury with one or
more metals or alloys to form an amalgam.
Condensation The process of pressing dental amalgam by force to
remove excess mercury and ensure continuity of the matrix phase.
Creep The time-dependent strain or deformation that is produced
by a stress. The creep process can cause an amalgam restoration to extend out of the restoration site, thereby increasing its
susceptibility to marginal breakdown.
Delayed expansion The gradual expansion of a zinc-containing
amalgam over a period of weeks to months. This expansion is
associated with the development of hydrogen gas, which is
caused by the incorporation of moisture in the plastic mass during its manipulation in a cavity preparation.

Dental amalgam An alloy that is formed by reacting mercury with
silver, copper, and tin, and that may also contain palladium, zinc,
and other elements to improve handling characteristics and
clinical performance.
Dental amalgam alloy (alloy for dental amalgam) An alloy of
silver, copper, tin, and other elements that is processed in the
form of powder particles or as a compressed pellet.
Marginal breakdown The gradual fracture of the perimeter or
margin of a dental amalgam filling, which leads to the formation
of gaps between the amalgam and the tooth.
Trituration The mixing of amalgam alloy particles with mercury in a device called a triturator; the term is also used to
describe the reduction of a solid to fine particles by grinding
or friction.

When metal particles are mixed with mercury in certain proportion at room temperature, the mixture appears plastic initially. At
that consistency, the mixture can be adapted to any shape with
light pressure. Meanwhile, the outer portion of the particle in the
mixture dissolves into mercury that slowly hardens the mixture.
When the solubility of the metal in mercury is exceeded, crystals
of mercury-containing compounds start to precipitate within the
mercury. The process increases the firmness of the mixture, which
enables sculpting of the mixture to the desirable anatomical form
with instruments. The reaction continues at a slower rate as the
mixture transforms into a solid with sufficient strength to resist
fracture. The reaction process is called amalgamation, and the
metallic solid containing mercury is called amalgam.

of spherical particles during the early 1960s. Despite amalgam’s
long history of success as a restorative material, there have been
periodic concerns regarding the potential adverse health effects
arising from exposure to mercury in dental amalgam. Because
of advances in resin-based composites and adhesive technology in
dentistry, the use of amalgam has declined substantially. Dental
amalgam use will be limited in the future and may eventually be
phased out of the clinician’s armamentarium.
As with other materials discussed in this book, practical skill
and sound scientific familiarity with the material are needed for
making high-quality restorations. Even when no new amalgams
are being placed in patients, there will still be billions of amalgam
restorations remaining in patients’ mouths. Many of these restorations will require attention, such as for replacement, repair, or
refurbishing procedures. In this chapter, amalgam structure, properties, and manipulation characteristics are discussed. However,
these concepts require an understanding of several key terms commonly used by the dental profession.
Before these alloys combine with mercury, they are known as
dental amalgam alloys. They are usually provided as (1) irregularly shaped particles (Figure 8-1, A) produced by milling or lathecutting a cast ingot of the amalgam alloy, (2) as spherical particles
(Figure 8-1, B) produced by atomizing the liquid alloy in a chamber filled with inert gas, or (3) as a mixture of both lathe-cut and

CRITICAL QUESTION
After reacting with liquid mercury, how do the original powder particles
become structural components of the set dental amalgams?

Amalgam Alloy
The amalgams used today are largely based on the formulation
published by G. V. Black in 1895. The major modifications to
that formulation were raising the copper content and the making

153

154

PA RT I I

Direct Restorative Materials

A

B

C

• Figure 8-1 Particle shapes of dental amalgam alloys. A, Conventional lathe-cut alloy (×100). B, Spherical alloy (×500). C, Typical admix high-copper alloy powder showing the lathe-cut silver-tin particles and
silver-copper spherical particles (×500).

A

B

C

• Figure 8-2 Types of amalgam trituration capsules. A, Reusable capsules with pestle. B, Preproportioned capsule with pestle. C, Preproportioned capsule without pestle.

spherical particles (Figure 8-1, C). The powder may also be compacted in the form of pellets, which are readily crushed to powder
during trituration, the process of mixing mercury and alloy.
Originally, the dentist had to dispense alloy powder and mercury
in a mortar and mix them together with a pestle by hand. Later, the
components were dispensed in a reusable capsule (Figure 8-2) with
a pestle and triturated by a power-driven mechanical device called
a triturator (Figure 8-3). Today, disposable amalgam capsules are
widely available. Each capsule contains a predetermined amount
of alloy powder and mercury in a sealed pouch, and the capsule is
sealed to prevent evaporation of the mercury.

Composition
Amalgam alloys are classified as either a low-copper (conventional)
or high-copper alloy (Table 8-1). In both types, the major components of the alloys are silver and tin.

The Silver-Tin System
Figure 8-4 is an equilibrium-phase diagram of the silver-tin alloy
system. Conventionally, starting from the left of the phase diagram, each phase is designated in Greek alphabetical order. The
ratio of silver to tin in Table 8-1 shows that amalgam alloys have a
narrow range of compositions, falling within the β + γ and the γ
phases of the diagram.

• Figure 8-3 A programmable triturator.
TABLE 8-1

Composition of Some Typical Commercial
Amalgam Alloys
COMPOSITION (MASS %)

Amalgam

Ag

Sn

Cu

Zn

Low copper (lathe-cut)

70.3

25.9

2.8

0.9

Low copper (spherical)

72.0

25.0

3.0

—

High copper (admix)

69.5

17.7

11.8

1.0

High copper (spherical)

61.0

26.0

13.0

—

CRITICAL QUESTION
How can zinc be a beneficial additive to alloy for dental amalgam but also a
component that can potentially cause significant postoperative discomfort to
the patient?

Low-Copper Alloys
Silver-tin alloys are quite brittle and difficult to blend uniformly unless a small amount of copper is substituted for silver.
The chief function of zinc in an amalgam alloy is to act as a

CHAPTER 8

1000

+ Liquid
800
Liquid

Temperature (°C)

+ Liquid

600

Atomized Powder
The molten amalgam alloy is atomized into fine spherical droplets of
metal in a chamber of inert gas. If the droplets solidify before hitting
a surface, the spherical shape is preserved, and these atomized powders are called spherical powders. Like the lathe-cut powders, spherical
powders are given an annealing heat treatment and surface washing.
Note in Table 8-1 that alloys for making spheres do not contain zinc
because there is no oxygen in the chamber to cause oxidation.

480°
(Ag3Sn)

400

232°

+ Liquid
+

221°

+

200

+

96.5%

26.8%
0
Ag

10

20

30 40 50 60 70
Composition (wt%, tin)

155

Lathe-Cut Powder
An as-cast ingot is first annealed to retain a uniform phase, and
then placed in a milling machine or in a lathe to be fragmented by
a cutting tool or bit. The powders obtained from cutting are acidwashed to produce a more reactive surface. Because the stresses
induced into the particle during cutting are not uniform and can
slowly be self-relieved over time, they can cause the performance
of the amalgam to be inconsistent.

960.5°

724°

Dental Amalgams

80

90

Sn

• Figure 8-4 Equilibrium-phase diagram of silver-tin system.

deoxidizer that reacts with oxygen during melting to minimize
the oxide formation of other constituents. Alloys without zinc
are more brittle, and their amalgams tend to be less plastic
during condensation and carving. The specification of the
American Dental Association (ADA) for amalgam alloys allows
some mercury in the alloy powder. The structure of these conventional alloys was dominated by Ag3Sn (γ phase), with some
Cu3Sn (ε phase).

High-Copper Alloys
The first high-copper alloy was formulated by mixing one part
of silver-copper eutectic spherical spheres particles with two parts
lathe-cut particles of Ag3Sn. This modification raises the copper
content to 11.8% by weight. This is often called dispersed-phase
alloy or admixed high-copper alloy. A second type of high-copper
alloy was made by melting all components of the dispersedphase alloy. This process yields a single composition system. The
presence of the higher copper content makes cutting the powder
into particles difficult. Thus they are often provided in a spherical form that is produced by an atomization process. The copper
content of this group of alloys could be as high as 30% by weight.
Various amounts of indium or palladium have been included in
some commercial systems.
Gallium-Based Alloys
Gallium, when alloyed with indium or tin, can be a liquid at room
temperature. It has been used to triturate with alloys for highcopper amalgam as a substitute for mercury.

Powder Configuration
Dental amalgams are made by mixing alloy powders with mercury. The reaction begins at the particle–mercury interface. Therefore the physical configuration and condition of the particles have
a significant influence on the setting process.

Particle Size
The average particle sizes of modern powders range between 15
and 35 μm. Smaller particles greatly increase the surface area per
unit volume of the powder. A powder containing tiny particles
requires a greater amount of mercury to form an acceptable amalgam. The particle-size distribution can affect the character of the
finished surface. When the amalgam has partially hardened, the
tooth anatomy is carved in the amalgam with a sharp instrument. During carving, the larger particles may be pulled out of
the matrix, producing a rough surface. Such a surface is probably
more susceptible to corrosion than a smooth surface. A smaller
average particle size tends to produce a more rapid hardening of
the amalgam, with greater early strength.
Lathe-Cut Powder Versus Spherical Powder
Amalgams made from lathe-cut powders or admixed powders
tend to resist condensation better than amalgams made entirely
from spherical powders. Because freshly triturated amalgams from
spherical powders are very plastic, one cannot rely on the pressure
of condensation to establish the proximal contour for a class II restoration. Spherical alloys require less mercury than typical lathecut alloys because spherical alloy powder has a smaller surface area
per volume than does the lathe-cut powder. Amalgams with low
mercury content generally have better mechanical properties.

CRITICAL QUESTION
Through what mechanism does the addition of 6 wt% or more of copper by
weight prevent the formation of the undesirable γ2 phase?

Amalgamation
As discussed earlier, modern dental amalgam alloys are based
on the intermetallic compound Ag3Sn; therefore the main reaction occurring after trituration with mercury will mainly be that
between Ag3Sn and mercury. Other elements in the alloy, especially copper, also play a significant role in the final microstructures of set amalgams.

Low-Copper Alloys
The main reaction products of low-copper alloy are the bodycentered cubic Ag2Hg3 (γ1) phase and the hexagonal Sn7-8Hg (γ2)
phase (Figure 8-5). Both phases are designated γ because they
happen to be the third phase of the respective Ag-Hg and Sn-Hg

156

PA RT I I

Direct Restorative Materials

Low-copper alloy
Ag3Sn + Hg

Symbols and stoichiometry of phases
Ag2Hg3 + Sn7-8Hg + unreacted Ag3Sn

High-copper admix alloy
Ag3Sn + Ag-Cu + Hg

Phase Symbols

Ag3Sn

γ

Ag2Hg3 + Sn7-8Hg + unreacted Ag-Cu + unreacted Ag3Sn

γ

Cu6Sn5 + Ag2Hg3 + unreacted Ag-Cu
Secondary
solid-state reaction
High-copper spherical alloy
[Ag3Sn + Cu3Sn] + Hg
Ag2Hg3 + Cu6Sn5 + unreacted [Ag3Sn + Cu3Sn]

Composition

1

Ag2Hg3

γ2

Sn7-8Hg

ε

Cu3Sn

η (η')

Cu6Sn5

• Figure 8-5 Reactions of low-copper and high-copper amalgams and symbols of phases involved in the
setting of dental amalgams.

Ag-Sn
Alloy

Ag
Alloy

Sn
Sn

Ag
Ag-Sn
Alloy

Alloy

Mercury

A

B

C

D

• Figure 8-6 Schematic drawings that illustrate the development sequence of the amalgam microstructure when lathe-cut, low-copper, alloy particles are mixed with mercury. A, Dissolution of silver and tin into
mercury. B, Precipitation of γ1 crystals in the mercury. C, Consumption of the remaining mercury by growth
of γ1 and γ2 grains. D, The final set amalgam. The dark patches are voids.

systems. Because the solubility of silver in mercury is much lower
than that of tin, the Ag2Hg3 phase precipitates first and is designated as γ1, whereas the Sn7-8Hg phase precipitates later and is designated as γ2. There is evidence from x-ray diffraction and thermal
analyses of set amalgam that a δ phase, which is richer in mercury
than γ2, is present in low-copper alloy instead of γ2. The existence
of γ2 or δ phases in low-copper amalgams remains an unresolved
question. For the purpose of this discussion, the Sn-Hg phase is
designated as γ2.
The low-copper alloy is usually mixed with mercury in about
a 1:1 ratio. This amount of mercury is insufficient to consume
the alloy particles completely; consequently, unreacted particles
are present in the set amalgam. Thus a typical low-copper amalgam is a composite in which the unreacted particles are distributed
within the γ1 and γ2 phases. The sequence of amalgamation of the
silver-tin alloy is shown schematically in Figure 8-6.

The physical properties of the set amalgam depend on the relative percentages of each microstructural phase. The greater the
number of unreacted Ag-Sn particles retained in the final structure, the stronger the amalgam will be. The γ2 phase is the weakest
and least stable in a corrosive environment and may suffer corrosion attack, especially in the crevices of the restorations. A reaction
between Cu3Sn (ε phase) and γ2 also occurs and yields Cu6Sn5
(η′ phase) to a lesser extent because of the low copper content.
Figure 8-7 illustrates the features found in a typical microstructure
of amalgam made from a lathe-cut, low-copper alloy.

CRITICAL QUESTION
Compared with amalgams made from admixed high-copper alloys, what are
the benefits and the risks of the amalgams made from high-copper, singlecomposition, spherical particles?

CHAPTER 8

157

Dental Amalgams

ε
γ

Ag-Cu

η'

γ1

• Figure 8-7 A scanning electron micrograph of a low-copper amalgam
(×1000). The micrograph features remaining β and γ phases (the large,
dark areas labeled P), ε phase (small, dark patches labeled E), γ1 phase
(light background labeled G1), γ2 phase (small grains labeled G2), and
voids (left-center and right-center areas labeled V).

High-Copper Alloys
As discussed earlier, high-copper alloy powders are available in a twophase admixed powder and a single-composition, single-phase powder, each with a unique amalgamation process (Figure 8-5).
Admixed Alloys

When mercury mixes with an admixed alloy powder, the silver in
the Ag-Cu spheres and the silver and tin from Ag-Sn particles dissolve into the mercury. Although both γ1 and γ2 crystals form, as
in lathe-cut alloys, the tin in mercury diffuses to the surfaces of the
Ag-Cu alloy particles and reacts with the copper to form a layer of
η'-phase crystals on the surface. The η' layer on the surface of Ag-Cu
alloy particles also contains γ1 crystals because the γ1 and η′ phases
form simultaneously. In this reaction, the γ2 phase forms along with
the η' phase, but the γ2 phase later reacts with copper from Ag-Cu
spheres, yielding additional η' phase (the secondary solid-state reaction in Figure 8-5). The γ2 phase can be eliminated with at least
12% of copper by weight in the alloy powder. Figure 8-8 illustrates
the microstructure of an admixed amalgam. As in the low-copper
amalgams, admixed amalgam is a composite of γ1 because of the
matrix phase with discrete unreacted alloy particles.
Single-Composition Alloys

The major components of single-composition particles are usually
silver, tin, and copper. The copper content of various single-composition alloys ranges from 13% to 30% by weight. Some alloys
contain a small quantity of indium or palladium. Several phases
are found in each single-composition alloy particle, including the
β phase (Ag-Sn), γ phase (Ag3Sn), and ε phase (Cu3Sn). Some
of the alloys may also contain the η' phase. The particles usually

• Figure 8-8 Scanning electron micrograph of an admixed high-copper
amalgam. The various phases and reaction layer are labeled. The ε phase
is part of the lathe-cut particle. The small, very light, drop-shaped areas
on the particle phase are high in mercury because of the freshly polished
specimen (×1000).

are spheres, but a formulation with all lathe-cut particles is also
available.
When triturated with mercury, silver and tin from the Ag-Sn
phases dissolve in mercury. Very little copper dissolves in mercury. The γ1 crystals grow, forming a matrix that binds together
the partially dissolved alloy particles. The η' crystals are found
as meshes of rod-like crystals at the surfaces of alloy particles
dispersed in the matrix. In most single-composition amalgams,
little or no γ2 forms (see Figure 8-5). Figure 8-9 shows the microstructure of a typical single-composition amalgam. This structure
includes unreacted alloy particles, γ1 grains, and η' crystals.

CRITICAL QUESTION
What steps can be taken by a dentist to extend the survival time of amalgam
restorations?

Clinical Manipulation of Amalgam for
Restorations
A good modern dental amalgam alloy can be manipulated so that the
restoration lasts, on average, 12 to 15 years. The cavity preparation
must be designed correctly, and the amalgam must be manipulated
properly so that no part of the amalgam restoration is placed under
excessive tensile stress. The manipulation variables discussed in this
section are the mercury/alloy ratio, trituration, and condensation.

CRITICAL QUESTIONS
What is the ideal mercury/alloy ratio for an admixed amalgam and a spherical
particle amalgam? What are the consequences of insufficient and excess
amounts of mercury for the amalgam restorations?

158

PA RT I I

Direct Restorative Materials

CRITICAL QUESTION
How should the optimal trituration time be determined for a given dental
amalgam product?

Mechanical Trituration
The objective of trituration is to ensure proper amalgamation of
the mercury and alloy and provide the optimal consistency for
condensation. The focus of trituration includes the triturator and
the consistency of the mixture.

• Figure 8-9 A scanning electron micrograph of a high-copper, singlecomposition amalgam (×560). The micrograph features unreacted alloy particles (labeled P), γ1 matrix phase (labeled G1), and η' crystals (labeled H).

Mercury/Alloy Ratio
The mercury/alloy ratio is the weight of mercury divided by the
weight of alloy needed for trituration. Sufficient mercury must
be present in the original mix to provide a coherent and plastic mass after trituration, but the amount must be low enough
that the mercury content of the restoration is at an acceptable
level without the need to remove an appreciable amount during condensation. The mercury content of the lathe-cut alloy
is about 50% by weight, and that for spherical alloys is 42% by
weight. When a mortar and pestle were used for mixing amalgam, an excess amount of mercury would be needed to achieve a
smooth and plastic amalgam. Removal of excess mercury would
be accomplished by squeezing or wringing the mixed amalgam
in a squeeze cloth prior to insertion of the increments into the
prepared cavity.
The most common dispenser is based on volumetric proportioning. Preweighed pellets or tablets are first placed in a capsule
(Figure 8-2). In mechanical mixing, the capsule serves as a mortar.
The mercury dispenser should be held vertically to ensure consistent dispensing of mercury. The dispenser should always be at least
half full when used to ensure that the proper weight of mercury
is dispensed.
Disposable capsules containing preproportioned mercury
and alloy are now widely used. Both components are physically
separated in the capsule. Some capsule designs require activation before trituration to bring the components together. Other
designs, called self-activating capsules, bring the alloy and mercury together automatically during the first few oscillations of
the amalgamator.
Regardless of the method used, the proper amount of
mercury and alloy must always be proportioned, or the
preproportioned capsule must be activated just before the start
of trituration.

Triturators
The main mixing mechanism of a triturator is a reciprocating
arm holding the capsule under a protective hood. The hood is to
confine mercury that might escape into the room and to prevent
a capsule from being accidentally ejected from the amalgamator
during trituration. Older models are usually a single-speed device
with an automatic timer to set the length of mixing. Later models
have multiple speed settings. A modern triturator is often microprocessor controlled (Figure 8-3) and contains preset trituration
programs for several materials. These newer models can also be
programmed by the operator to include other materials. The capsule serves as a mortar. A cylindrical metal or plastic piston of
smaller diameter than the capsule is inserted into the capsule, and
this serves as the pestle. Spherical alloys often do not need a pestle
(Figure 8-2).
Alloy manufacturers often provide a list of recommended time
schedules and speed settings in cycles per minute for their alloys
and various types of amalgamators. Because of the speed variations
in amalgamators, the schedule should serve only as a rough guide.
Dentists and assistants may want to adjust the time required to
attain a mix of the correct consistency. For a given alloy and mercury/alloy ratio, increased trituration time and/or speed shorten
the working and setting times.
A reusable capsule should be clean and free of previously
mixed, hardened alloy. At the end of each trituration procedure,
one should quickly remove the pestle from the capsule, replace the
lid, reinsert the capsule in the amalgamator, turn it on for a second
or two, and then remove the amalgam. This mulling process generally causes the mix to cohere so that the amalgam can be readily
removed from the capsule with minimal residue in the capsule.
Mulling minimizes the need for scraping out partially hardened
alloy, which usually produces scratches in the capsule.
Consistency of the Mix
The proper time of mixing can be determined by observing the
consistency of the mix. For example, the mix with a somewhat
grainy and dull appearance (Figure 8-10, A) indicates undertrituration. Not only will the amalgam restoration made from this
mix be weak, but also the rough surface left after carving of the
granular amalgam will increase the susceptibility to tarnish. If the
trituration has produced an amalgam of the general appearance
shown in Figure 8-10, B, the strength will be optimal, and the
smooth carved surface will retain surface luster longer after polishing. Because of the friction between particles during trituration,
such an amalgam mix should be warm (not hot) when the mix is
removed from the capsule. This will have no effect on the physical
properties of the amalgam other than to shorten the working time
somewhat. Overtrituration through a higher speed or a longer
mixing time results in a softer (mushy) mixture that often sticks
to the wall of the capsule. Compared with the properly mixed

CHAPTER 8

A

B

Dental Amalgams

159

C

• Figure 8-10 Appearance of freshly triturated amalgam mixture. A, A grainy, undertriturated mixture; a
restoration made of such a mixture has low strength and poor resistance to corrosion. The mixture may
appear as a solid mass, but the surface remains without luster, as shown. B, A properly triturated amalgam that appears rounded, with a smooth, shiny surface. C, An overtriturated amalgam mixture, which is
shinier than that of the properly triturated one, and because of more fluid consistency, the mass appears
flattened by the force of trituration.

amalgam, the surface of overtriturated amalgam is shinier, the
shape of the mass is flatter (Figure 8-10, C), and the working time
is shorter and has a slightly higher setting contraction.

CRITICAL QUESTION
During the condensation of an amalgam, at what point in time should the
triturated mixture be discarded and replaced by a new mixture?

Condensation
The goal of condensation is to compact the alloy into the prepared cavity so that the greatest possible density is attained,
with sufficient mercury present to ensure continuity of the
matrix phase between the remaining alloy particles. This results
from a reduction of excess mercury and porosity within the set
amalgam.
After the mix is made, the increments of alloy should be carried to, and inserted in, the prepared cavity by means of instruments such as small forceps or an amalgam carrier designed for
this purpose. Condensation of the amalgam should then be
promptly initiated. The field of operation must be kept absolutely
dry during condensation. Because of the nature of the operation,
condensation is usually accomplished within four walls and a
floor. One or more walls may be a thin sheet of stainless steel,
called a matrix band.

Condensation Procedure
Condensation is pressing a condenser point on the amalgam mass
under hand pressure. This procedure is usually started at the center, and then the condenser point is stepped incrementally toward
the cavity walls. The force requirements depend on the shape of
the alloy particle.
After condensation of an increment, the surface should appear
shiny. This indicates that there is sufficient mercury present at the
surface to diffuse into the next increment so that the subsequent
increment added will bond to the preceding one. Removing some
of the soft or mushy material before adding the next increment is
desirable. This step is less critical with modern-day amalgams that
require less mercury for mixing.
If the cavity is a large one or if for some reason undue
time is taken to complete condensation, another mix should

be made just before the original one is used up or when plasticity is lost. Condensation of partially set material fractures
and breaks up the matrix that has already formed. In addition, when the alloy has lost a certain amount of plasticity,
condensation without producing internal voids and layering
is difficult. The procedure of condensation is continued until
the cavity is overfilled.

Condensation Pressure
The condensation pressure is governed by the area of the condenser face and the force exerted by the operator on the mixture.
When a given force is applied, the smaller the condenser, the
greater is the pressure exerted on the amalgam. If the condenser
point is too large, the operator cannot generate sufficient pressure to condense the amalgam adequately and force the mix into
retentive areas. A study of 30 practitioners showed that the forces
applied are in the range of 13.3 to 17.8 N (3 to 4 lb). To ensure
maximum density and adaptation to the cavity walls, the condensation force should be as great as the alloy will allow, consistent with patient comfort. Many of the spherical alloys offer
only minimal resistance to the condensation force. Therefore the
strength properties of spherical amalgam alloys tend to be less
sensitive to condensation pressure.
In many instances, condensation becomes a matter of attaining good adaptation. The potential disadvantages of a spherical
alloy compared with an admixed alloy (lathe-cut and spherical
particles) are the tendency for overhangs in proximal areas and
weak proximal contacts. The shape of the condenser points should
conform to the area under condensation. For example, a round
condenser point is ineffective adjacent to a corner or angle of a
prepared cavity; a triangular or square point is indicated in such
an area. Points of various shapes are available to provide effective
condensation.

Carving and Finishing
After the amalgam has been condensed into the prepared cavity,
it is carved to reproduce the proper tooth anatomy. The objective
of carving is to simulate the anatomy rather than trying to reproduce extremely fine details. The carving should start only when
the amalgam is hard enough to resist the carving instrument. A
scraping or “ringing” sound should be heard when the amalgam

160

PA RT I I

Direct Restorative Materials

A

• Figure 8-11 Final finishing of an amalgam margin with a soft, unribbed
prophylaxis cup and fine prophylaxis paste. The cup should be used with
very light pressure to avoid flattening of anatomical contours.

is carved. Softer amalgam may be pulled away from the margins
by the carving instrument. The matrix band should be removed
during the final carving procedure. Make sure that excess amalgam has not been forced beyond the matrix gingivally during
condensation.
After carving, the surface of the restoration should be smoothed.
This may be accomplished by burnishing the occlusal surface with
a ball burnisher and the margins of the restoration with a rigid,
flat-bladed instrument. Final smoothing can be concluded by rubbing the surface with a moist cotton pellet or by lightly smoothing the surface with a rubber polishing cup and an extremely fine
polishing or prophylaxis paste (Figure 8-11). Clinical data on the
performance of restorations support the desirability of burnishing the fast-setting, high-copper systems. Burnishing slow-setting
alloys can damage the margins of the restoration.
Regardless of alloy, trituration method, or condensation technique, the carved surface of the restoration appears rough, as
demonstrated by the dull surface of the restorations shown in
Figure 8-12, A. The surfaces are covered with scratches, pits, and
irregularities, which can result in concentration cell corrosion over
time (Chapter 3, Concentration Cell Corrosion). The smooth surface on the restorations shown in Figure 8-12, B is produced by
the final finishing procedure. The final finish of the restoration
should be delayed for at least 24 hours after condensation and
preferably longer. Further discussion on polishing amalgams can
be found in Chapter 16, Dental Amalgams.

Properties of Amalgams
ADA Specification No. 1 (International Organization for Standardization [ISO] 24234) for amalgam alloys lists dimensional
change, compressive strength, and creep as the measures of amalgam quality. The controlling variables and significance of these
properties are described later.

CRITICAL QUESTION
How does the mercury content and condensation method affect the expansion
or contraction that may occur during the setting of an amalgam restoration?

B
• Figure 8-12 Effect of amalgam polishing. A, Amalgam restorations as
they appear after carving. B, The same restorations after final finishing.
(Courtesy Dr. Saulo Geraldeli.)

Dimensional Stability
Amalgam contracts or expands as the material sets. Severe contraction can lead to microleakage, plaque accumulation, and secondary caries. Excessive expansion can produce pressure on the pulp
and postoperative sensitivity. Protrusion of a restoration can also
result from excessive expansion. ADA Specification No. 1 states
that the dimensional change of amalgam should be in the range
of 15 to 20 μm/cm measured at 37 °C between 5 minutes and
24 hours after the beginning of trituration.

Mechanism of Dimensional Change
During Setting
When the alloy and mercury are mixed, contraction results as the
particles dissolve. Because the final volume of the γ1 phase is less
than the sum of the silver and liquid mercury volume needed to
produce the γ1 phase, contraction continues as the γ1 phase keeps
forming. In time, the γ1 crystals begin impinging against one
another, causing expansion when there is enough liquid mercury
making the matrix phase plastic. When the matrix phase becomes
rigid, further impingement of γ1 crystals cannot force the matrix
to expand further. The reaction continues with γ1 crystals growing
into interstices containing mercury.
This model implies that greater expansion will occur if sufficient
mercury is present in the mix when the dimensional change begins.
Therefore mixtures with less mercury in the mix, as for lower mercury/alloy ratios and higher condensation pressures, will exhibit
less expansion. In addition, accelerated setting and consumption of

CHAPTER 8

6

Dental Amalgams

161

16

4

A

14

0

Dimensional change ( m/cm)

Dimensional change (µm/cm)

2

–2

B

–4
–6
–8

Note change
in scale

–10
–12

C

–14
–16

12
10
8
6
4

–18
2

–20
1

2

3

4

5

6

24

Time (hours)

0

• Figure 8-13 Dimensional change of three amalgam products over a
24-hour period. A, A high-copper admixed amalgam with 50% mercury
(Dispersalloy). B, A high-copper, single-composition amalgam with 42.5%
mercury (Tytin). C, A lathe-cut, low-copper amalgam using a smaller size
of alloy particles (Fine-Cut).

mercury also exhibit reduced expansion, including longer trituration times and the use of smaller alloy particles.
Measurements of the dimensional change of many modern
amalgams reveal a net contraction (Figure 8-13), whereas in
the past, measurements invariably indicated that an expansion
occurred. The results conformed the model. Please note that
older amalgams contained larger alloy particles and were mixed
at higher mercury/alloy ratios than present-day amalgams. Likewise, hand trituration was used in preparing the specimens for
earlier studies. Now, high-speed mechanical amalgamators are
employed.

Effect of Moisture Contamination
When a zinc-containing, low-copper or high-copper amalgam is
contaminated by moisture during trituration or condensation,
a large expansion, such as that shown in Figure 8-14, can take
place. This expansion usually starts 3 to 5 days after placement
and may continue for months, reaching values as high as 4 μm/
mm (0.4%). This type of expansion is known as delayed expansion. This expansion is caused by the hydrogen produced by electrolytic action involving zinc and water. The hydrogen gas collects
within the restoration, increasing the internal pressure to levels
high enough to cause the amalgam to creep, thus producing the
observed expansion. Sources of contamination could include skin
secretions by touching amalgam with bare hands or saliva from
poor isolation of the operative field. Contaminants must be incorporated into the bulk of amalgam during trituration or condensation for delayed expansion to occur.

CRITICAL QUESTIONS
What is the phenomenon of marginal breakdown? What are the steps that
can be taken to reduce the risk or extent of this process?

0 6

12
(h)

18

24
Time

2 3 4 5 6 7 8
(d)

• Figure 8-14 Delayed expansion of a low-copper conventional amalgam.

TABLE 8-2

Compressive Strength, Creep, and
Tensile Strength of Low-Copper and
High-Copper Amalgams
COMPRESSIVE
STRENGTH (MPa)
1 Hour

7 Days

Tensile
Creep
Strength at
(%) 24 Hours (MPa)

145

343

2.0

60

Admix (high copper)

137

431

0.4

48

Single composition
(high copper)‡

262

510

0.13

64

*

Low copper

†

*

Fine Cut.

†

Dispersalloy.

‡

Tytin.

Strength
A prime requisite for amalgam restorations is adequate strength to
resist masticatory forces. In properly designed restorations, bulk
fracture failures of amalgam restorations are relatively rare. More
common are defects at the margins of amalgams. There is a difference of opinion on this subject as to whether the marginal defect
is caused by fracture of the enamel or of the amalgam seen as marginal breakdown. This aspect will be discussed later.
Traditionally, the strength of dental amalgam has been measured under compressive stress using specimens of dimensions
comparable to the volume of typical amalgam restorations. When
strength is measured in this manner, the compressive strength
of a satisfactory amalgam probably should be at least 310 MPa.
Table 8-2 shows typical compressive and tensile strengths at 1 hour

162

PA RT I I

Direct Restorative Materials

and 7 days after preparation for a low-copper amalgam and two
high-copper amalgams.
The strength of amalgam is more than adequate to withstand
potential compressive loads. However, the amalgam is much
weaker in tension than in compression (Table 8-2). Tensile stresses
can readily occur in amalgam restorations. For example, a compressive pressure on a cusp of a restored tooth introduces complex stresses that result in tensile stresses in the isthmus of the
restoration. It is important to reemphasize that amalgam cannot
withstand high tensile or bending stresses. The design of the restoration should include supporting structures whenever there is a
danger that the restoration will be flexed or pulled in tension. The
use of a high-copper amalgam will not help because the tensile
strengths of high-copper amalgams are not significantly different
from those of the low-copper amalgams.

Effect of Trituration
The trituration time and the speed of the amalgamator dictate
the effect of trituration. Either undertrituration or overtrituration
will decrease the strength for both conventional and high-copper
amalgams.
Effect of Mercury Content
Insufficient mercury between particles yields a dry, granular mix.
Such a mix results in a rough, pitted surface that promotes corrosion. Increasing the final mercury content increases the volume
fraction of the matrix phases. A higher mercury content promotes
the formation of the γ2 phase, even in a high-copper amalgam,
and a greater incidence and severity of fracture will occur as the
amalgam restorations age. The effect of the mercury content on
the compressive strength of amalgam is shown in Figure 8-15.
Effect of Condensation
Good condensation techniques express mercury and result in a
smaller volume fraction of matrix phases. Higher condensation
pressures are required for the lathe-cut amalgams. In the case
of the spherical amalgam, lighter pressures produce adequate
strength, whereas greater condenser pressures just simply punch
through the amalgam.

Effect of Porosity
Voids and porosity are factors that may reduce the compressive
strength of set amalgams. The lack of plasticity of amalgam mixes
caused by delayed condensation or undertrituration leads to
porosity in set amalgams. Insufficient condensation pressure on
lathe-cut alloys results in more porosity.
Effect of Amalgam Hardening Rate
Because a patient may be dismissed from the dental chair within
20 minutes after trituration of the amalgam, a vital question is
whether the amalgam has gained sufficient strength to prevent
fracture caused by a prematurely high occlusal force imposed
by the patient. When the patient is dismissed, the compressive
strength of the amalgam may be only 6% of the 1-week strength.
Thus a high percentage of fractures in amalgam restorations likely
occur within the first few hours after insertion.
ADA Specification No. 1 stipulates a minimum compressive
strength of 80 MPa at 1 hour. The 1-hour compressive strength of
high-copper, single-composition amalgams is exceptionally high
(Table 8-2). This strength will make fracture less probable if the
patient accidentally bites on the restoration soon after leaving the
