Repository: pachecodcg/dhy3150chatbot

DHYG 3150 - Dental Materials
Spring 2026
Instructor: Dr. Rafael Pacheco

[REPLACE THIS FILE WITH YOUR ACTUAL SYLLABUS]

This is a placeholder file. You should:
1. Delete this file
2. Upload your actual course syllabus here
3. Upload your lecture notes/slides (as .txt or .md files)
4. Upload the Phillips textbook chapter files (if you have them split)

File naming suggestions:
- DHYG3150_Syllabus_Spring2026.txt
- Lecture01_Introduction.txt
- Lecture02_Composites.md
- Phillips_Ch05_Resin_Based_Composites.txt

The backend will automatically read all .txt, .md, and .csv files from this folder.

File: backend/knowledge_base/Phillips_Ch12_Dental_Implants.txt (part 1 of 3)
12

Dental Implants
OUTLINE
History of Dental Implants

Implant Biomaterials

Classification of Implants

Selecting an Implant System

Implant Components

Biocompatibility of Implants

Implant Surgical Placement

Biomechanics

Evaluation of Clinical Success

Summary

KEY TERMS
Alloplastic Related to implantation of an inert foreign body.
Ankylosis A condition of joint or tooth immobility resulting from
oral pathology, surgery, or direct contact with bone.
Bioacceptance The ability to be tolerated in a biological environment in spite of adverse effects.
Bioactive Capable of promoting the formation of hydroxyapatite
and bonding to bone.
Endosteal implant A device placed into the alveolar and/or basal
bone of the mandible or maxilla that transects only one cortical
plate.
Epithelial implant A device placed within the oral mucosa.
Implantation The process of grafting or inserting a material
such as an inert foreign body (alloplast) or tissue within
the body.

Micromotion The displacement of the implant root relative to the
bone when the implant is loaded as a result of lack of friction or
bone integration.
Osseointegration The process by which living bony tissue forms
to within 100 Å of the implant surface without any intervening
fibrous connective tissue.
Osteoinductive Ability to promote bone formation through a
mechanism that induces the differentiation of osteoblasts.
Replantation Reinsertion of a tooth back into its jaw socket soon
after intentional extraction or accidental removal.
Subperiosteal implant A dental device that is placed beneath the
periosteum and overlies cortical bone.
Transosteal implant A device that penetrates both cortical plates
and the thickness of alveolar bone.

The restoration and replacement of missing teeth are important
aspects of modern dentistry. As teeth are lost to decay, disease,
and trauma, there is a demand for improvement of esthetics and
restoration of function.
Conventional methods of restoration include a removable complete denture, a removable partial denture, a fixed prosthesis, or combinations of these approaches. There are different indications for each
method, with associated advantages and disadvantages. Removable
dentures have long been considered problematic because of their
varying mobility/stability over time and the inconvenience of removing them each day. Also, many removable dentures were bulky, others
complicated chewing, and some were not adequately esthetic. Fixed
prostheses were considered more esthetic and comfortable for the
patient, but they involved the preparation of adjacent teeth and were
associated with problems such as secondary decay or irreversible pulpitis. If the adjacent teeth did not have restorations, the decision to
prepare them for a fixed prosthesis was difficult because two or more
natural teeth would have to be surgically altered to provide retention
for one or more artificial teeth (a bridge).
For centuries people have attempted to replace missing teeth
by implanting synthetic and natural substances. Implantation has

been defined as the insertion of any object or material, such as an
alloplastic substance or other tissue, either partially or completely, into
the body for therapeutic, diagnostic, prosthetic, or experimental purposes. Implantation is usually differentiated from other, similar procedures, such as replantation and transplantation. Replantation refers to
the reinsertion of a tooth back into its jaw socket after its accidental or
intentional removal, whereas transplantation is the transfer of a body
part (homogeneous or heterogeneous) from one host to another.

CRITICAL QUESTION
How did the concept of implantation evolve into a widely used restorative
technique in dentistry?

History of Dental Implants
Dental implants began as far back as the early Greek, Etruscan,
and Egyptian civilizations, employing various designs and materials ranging from jade and other stones and metals to bone and
ivory. Some of the design concepts used then have evolved into
the implants of today.
253

254

PA RT I I I

Indirect Restorative Materials

Seashells were used in place of teeth in 600 CE, evidence of
which was found in Honduras, and tooth restorations made of
jade and turquoise were found in Mayan skulls. Albucasis de Condue (936–1013) of France used ox bone to replace missing teeth;
this was one of the early documented placements of implants.
Through the centuries, various tooth transplants made of either
human or animal teeth were tested. These transplants became status symbols, and they quickly replaced other artificial alternatives
for restoring missing teeth. Toward the 18th century, Pierre Fauchard and John Hunter further documented tooth transplantation
and specified conditions for the success of this procedure. They
claimed that success was greater with anterior teeth, premolar
teeth, and transplants placed in young people with healthy tooth
sockets. Failure was believed to be the result of the incompatibility
of the type of tooth used or the lack of conformity of the tooth
to the socket.
The recognition of failure rates of transplants increased interest in the implantation of artificial tooth roots. In 1809 Maggiolo fabricated gold roots that were fixed to teeth by means of a
spring. These gold implants were placed into fresh extraction sites,
although they were not truly submerged into bone. The crowns
were placed after healing had occurred around the implant. Many
attempts followed. Harris (1887) proposed the use of a platinum
post coated with lead. The post was shaped like a tooth root,
and the lead was roughened for retention in the socket. Bonwell
(1895) implanted gold or iridium tubes to restore a single tooth
or support complete dentures. Payne (1898) implanted a silver
capsule as a foundation for a porcelain crown that was cemented
weeks after. Scholl (1905) demonstrated a porcelain corrugated
root-shaped implant that lasted for 2 years and was anchored to
adjacent teeth by pins. Greenfield (1913) introduced and patented a hollow “basket” implant made of a meshwork of 24-gauge
iridium-platinum wires soldered with 24-karat gold. This device
was used to support single implants and fixed dental prostheses
(FDPs) comprising as many as eight implants.
Consistent problems with these artificial implant designs and
materials supported the need for a scientific approach to implant
selection and placement. Some have proposed that the “modern
era” started in 1925 with the invention of the tubular extension
implant by H. Leger Dorez. This implant allowed for an expansion of the screw in bone, leading to actual bone anchorage and
initial stability. In 1937 Venable et al. investigated the interactions
of cobalt alloy and other available metals and alloys with bone for
use in dentistry. They concluded that certain metals produced a
galvanic reaction, which led to corrosion when these metals contacted tissue fluids. They proposed the use of Vitallium, a cast
alloy, which was composed of cobalt, chromium, and molybdenum. This alloy was considered to be relatively inert, compatible
with living tissue, and resistant to the adverse reactions with body
fluids. Vitallium has also been used in different forms of surgical devices, such as dental subperiosteal implant and orthopedic plates, screws, nails, and joints. Early evaluations documented
Vitallium implants with survival times of 10 or more years.
The background of research, development, and applications
of biomaterials for dental implants began with the application
of available substances, often of metallic origin. Some separate
the period before 1950 as an era of applications driven by need
and availability. Examples include the early use of wires, pins,
and rods fabricated from gold and other noble metals and alloys.
In the 1950s, the cobalt-based alloys were cast and finished for
subperiosteal and some root-form designs. The austenitic ironbased stainless steels constituted from iron-chromium and nickel

(sometimes with molybdenum as well) were also used in wrought
and machined conditions. Within a decade, titanium and other
reactive-group metals—plus carbons, ceramics, and eventually
polymers—were considered.
The more “modern” era of biomaterials arose by the 1970s,
when materials known and tested in many disciplines were constituted, fabricated, and finished as biomaterials. Consensus standards rapidly evolved for these biomaterials, which resulted in more
consistent control of their properties. A very important aspect of
this evolution—which included biomaterials, designs, and clinical
application—was the clinical research led by P. I. Brånemark in
Sweden. His studies used unalloyed titanium, now known as commercially pure titanium (CPTi); a root-form design; and very controlled conditions for surgery, restoration, and maintenance. Data
presented in literature reviews and consensus conferences over the
period 1972 to 2002 have demonstrated significant improvements
in dental implant survival statistics. When outcomes were evaluated by objective criteria, the average survival at 5 years was about
50% in the 1970s. Since the 2000s, average survival at 10 years
has been above 90% for these types of implants.

Classification of Implants
Implants can be classified according to anatomical location and
device design, implant properties, or implant attachment mechanism.

Anatomical Location and Implant Device Design
The first and most commonly used type of design is the endosteal
(also called endosseous) implant, a device placed into an alveolar
and/or basal bone of the mandible or maxilla that usually transects
only one cortical plate. These implants were formed in many different shapes, such as root-form cylindrical cones or screws. They
also came as thin plates called plate or blade forms and were used
in all areas of the mouth. One example of an endosteal implant
was called the blade implant (Figure 12-1), which was developed
independently in 1967 by two groups led initially by Roberts
(1970) and Linkow (1968). Endosteal blade implants consisted of
thin plates placed into bone; they were most commonly used for
narrow anatomical structures, such as posterior edentulous areas,
after significant resorption of bone. Because of various issues with
blade implants, their application in more recent implantology has
decreased. Another example of an endosteal implant was the ramus
frame implant (Figure 12-2), a horseshoe-shaped stainless-steel
device inserted into the ascending rami (bilateral) and the anterior
symphysis area of the mandible. As with the blade implants, the
number of applications was limited. The most popular endosteal
implant has been the root-form (Figure 12-3), which was designed
initially to mimic the shape of tooth roots for directional load
distribution and for positioning in bone. In longitudinal studies,
the root-form implant has the most documentation of the endosteal implants, although several surgical stages may be needed for
completion.

CRITICAL QUESTION
What are the indications for the use of mini-implants in dental practice?

A mini-implant is a type of endosteal implant with some indications in dentistry. More notably, their use in orthodontics for
appliance anchorage has increased. Other uses include overdenture

CHAPTER 12

A

Dental Implants

255

• Figure 12-2 Ramus frame blade implant that traverses entire mandible
and attaches to ramus.

B
• Figure 12-1 A, Blade implants embedded in bone, with some bone
loss. B, Failed blade implant prosthesis that was also attached to natural
teeth. (Courtesy Dr. Mickey Calverley.)

retention in areas where there is minimal bone available or in areas
that are narrow. They can also be used to anchor temporary prostheses in the case of overdentures on an arch with newly extracted
teeth. These implants were initially used as temporary implants,
which helped anchor the prosthesis while the larger-diameter
implants were left to osseointegrate. They could then be removed
once the final prosthesis was fabricated. Over time, the success
of these mini-implants has led to their evolution as final restorations for compromised cases. The diameter of mini-implants
ranges from 1.8 to 2.9 mm (Figure 12-4). Most mini-implants
can be placed without having to reflect a flap in the gingival tissue
because of their small diameter. Mini-implants are also designed
for immediate loading, offering the convenience of few visits
and allowing the patients to have their prosthesis immediately.
Although these implants are essentially made from the same material as the larger standard implants and are constructed as rootform implants, the main difference lies in their smaller diameter.
This smaller size allows placement of these implants in areas where
standard implants would normally require a bone-grafting procedure, which results in additional trauma and expense to patients.
As the applications of mini-implants continue to grow, they are
slowly being incorporated for use with FDPs, adding additional
support in the pontic areas.
The second implant design is the subperiosteal implant
(Figure 12-5), which employs an implant substructure and

superstructure. The custom-cast frame was placed directly beneath
the periosteum overlying and fitting along the bony cortex. This
implant was first developed by Dahl (1943) and refined by
Berman (1950), who used a direct-bone-impression technique.
These devices were used to restore partially dentate or completely
edentulous jaws when there was inadequate bone for endosseous implants. Use of the subperiosteal implant has been limited
because of numerous considerations, including the difficulty of
retrieval.
The third design is the transosteal implant (Figure 12-6),
which combines subperiosteal and endosteal components. This
type of implant penetrates both cortical plates and passes through
the full thickness of the alveolar bone. Use of the transosteal
implant has been restricted to the anterior area of the mandible
and provides support for tissue-borne overdentures. The concept
of transosseous implants was first conceived in Germany in the
early 1930s; early examples were made of a cobalt alloy. Small
(1968) developed the mandibular staple implant made of a titanium alloy, which was modified by Bosker (1983), who produced
the transmandibular implant (TMI) made of a gold alloy. Other
names for transosteal implants have included staple bone implant,
mandibular staple implant, and transmandibular implant.
The fourth implant design is the epithelial implant, which
is inserted into the oral mucosa. This type was associated with
a simple surgical technique where the mucosa was used as an
attachment site for metal inserts placed into an acrylic denture.
Several disadvantages are associated with the epithelial implant,
most notably a painful healing process and a requirement for continuous wear. The current use of “mucosal inserts” or epithelial
implants is very limited.
Some oral implantologists also include the endodontic stabilizer as an anatomy-specific application system. These smooth
or threaded pins (or screws) were placed through endodontically
treated teeth with the implant extending into the bone. They were
constructed from alloys or ceramics made of alumina or zirconia.
Reported difficulties included sealing the transition zone from
tooth to bone and the limited strength of small-diameter pins or
screws.
From a historical and applications perspective, these systems
were reviewed by Natiella et al. (1972) and subsequently in each
decade by researchers who participated in professional society–
based consensus conferences. To summarize the various biomaterials and designs tested for dental implants, examples of devices

256

PA RT I I I

Indirect Restorative Materials

A

B

C

• Figure 12-3 A, Endosteal implants are placed directly into bone; they mimic root forms for proper placement and location in bone. B and C, Restored anterior implant blending well with adjacent teeth. (B and
C, Courtesy Drs. Will Martin and Luiz Gonzaga.)

• Figure 12-4 Mini-implants used for orthodontic anchorage, showing
2-mm diameter of the mini-implants compared with the 4-mm diameter
of standard implants.

and fabrication of the prosthesis. For example, the elastic modulus of the implant is inversely related to the strain present at the
implant–tissue interface during loading of the implant; that is, the
greater the elastic modulus of an implant, the greater the stress in
the implant and the lower the stress distributed to bone.
An implant material with an elastic modulus comparable to
that of bone should be selected to produce a more uniform stress
distribution across the interface. Ductility is another important
property because this relates to the potential for some plastic deformation of abutments or fixtures without fracture in areas where
there is high tensile stress. Metals possess both high strength and
ductility, whereas the ceramics and carbons are brittle materials.

CRITICAL QUESTIONS
received for examination prior to 1990 are shown in Figures 12-7
through 12-9.

What is the preferred implant-to-tissue interaction? How has this influenced
the popularity of implant applications?

Implant Properties

Implant Attachment Mechanism

Implant biomaterials can also be classified according to their composition and their physical, mechanical, chemical, electrical, and
biological properties. These classifications often include ranked
comparisons of properties, such as elastic moduli, tensile strength,
yield strength, and ductility, to determine optimal clinical applications (Table 12-1). These properties are used to aid in the design

Periodontal structures, which attach teeth to bone, consist of
highly differentiated fibrous tissue. These fibers are replete with
numerous cells and nerve endings that allow for functional force
transfer, sensory function, bone formation, and tooth movements.
Although this is the ideal form of integration, there are no known
implant biomaterials or designs at present that can stimulate the

CHAPTER 12

Dental Implants

257

A
A

B
B
• Figure 12-6 A, Panoramic radiograph of a transosteal implant showing perforation of both cortical plates, hence the name staple implant.
B, Transmucosal abutment for transosteal implant allowing for placement of
denture restoration. (Courtesy Dr. Joseph Cain and Dr. Richard Seals.)

C
• Figure 12-5 A, Subperiosteal implant positioned beneath the periosteum. Impression making often requires a difficult surgical technique.
B, Superstructure for subperiosteal implant allowing for attachment of
prosthesis. C, Denture prosthesis for subperiosteal implant. (Courtesy
Dr. Joseph Cain and Dr. Richard Seals.)

growth of these fibers and can fully mimic the function of the
periodontal ligament and a natural tooth.
In the past, implant attachment to fibrous connective tissue was
accepted as a measure of successful implant function (the pseudoligament concept). This type of interaction was reported to be very
susceptible to acute or chronic inflammatory responses, which were
accompanied by pain and eventual loss of the implant. This type
of attachment has also been called a pseudoperiodontium. Despite
numerous reports of implant success, clinical studies indicate that
this type of interaction is susceptible to progressive loosening and
infection, with subsequent loss of the implant construct.
In contrast to the pseudoperiodontium, the implant-to-bone
interaction (called osseointegration) is characterized by direct
contact between bone and the surface of a functional implant
after 1 year. This central theme of the Brånemark group was called

“direct anchorage to bone” and has become a major attribute of
dental implants. This mode is described as the direct adaptation of bone to implants without any other intermediate nonbony tissue and has been described by some as similar to tooth
ankylosis, where no periodontal ligament or fibrous tissue exists.
The strength of this contact has been shown to be stable, which
is advantageous compared with the soft tissue interface described
previously.
This type of osseous interface has been described extensively
and includes a process wherein bone-producing cells migrate along
the implant surface through the connective tissue scaffolding that
forms adjacent to the implant surface. Integration at the implant
interface is highly dependent on the implant surface’s chemistry
and design. Bone apposition has been reported at higher rates
when microscopic surface ridges are present. Osseous integration
has also been achieved through the use of bioactive materials that
stimulate the formation of bone along the surface of the implant.
Another way of achieving osseous integration involves de novo
bone formation, wherein a mineralized interfacial matrix and/or
active growth factors are deposited along the implant’s surface.
The implant’s surface topography and chemistry influence the
bone development around the implant.

CRITICAL QUESTION
What is the implication of having direct bone contact and the absence of a
periodontal ligament on the prosthetic superstructure?

258

PA RT I I I

Indirect Restorative Materials

• Figure 12-7 Collection of endosteal blade implant designs for restoring single or adjacent teeth.

• Figure 12-8 Collection of endosteal implants for partial arch restorations.

• Figure 12-9 Collection of different designs and materials used for endosseous implants.

Implant-supported restorations differ from tooth-supported
restorations in that the former lack a periodontal ligament, which
reduces shear stress and strain, provides shock absorption, and
reduces the development of dangerously high occlusal forces.
The benefits of the periodontal ligament reduce the potential for

inadvertent damage to the tooth or restoration. Ceramic materials are brittle by nature, and because of inherent processing flaws,
they cannot withstand any stress above their yield point, which is
equivalent to their tensile strength. These stresses can be generated during occlusal loading. Implants, on the other hand, are
directly anchored to the bone and cannot readily flex laterally
under extremely high occlusal loads to relieve some of the excessive loading. Vult von Steyern et al. (2005) analyzed the fracture
strength of all-ceramic prostheses on abutment teeth and implants
in vitro. They concluded that implant-supported ceramic prostheses fractured at higher loads than those supported by natural teeth
because of the lack of a periodontal ligament. This indicates that
the supporting structures, in this case the implants, are subjected
to higher stress levels. However, clinical studies have shown that
the complication rate for implant-supported FDPs is 30% over 5
years, whereas that for tooth-supported FDPs is 27.6% over the
same time period, indicating no real difference in survival of the
restoration between the two types of support.
Conversely, studies have analyzed whether the type of prosthetic material can affect the longevity of an implant. Brånemark
and Skalak advocated the use of acrylic for the prosthetic superstructure to act as a shock absorber and essentially dissipate the
load on the implants and the bone surrounding them. Acrylic,
noble metal alloys, and ceramic are being used in implant superstructures. In the absence of a periodontal ligament, minimizing
the load along the bone–implant interface is logical. However,

CHAPTER 12

TABLE 12-1

Dental Implants

259

Mechanical Properties and Density of Metallic and Ceramic Implant Materials

Material

Grade or Condition

Yield Strength
(MPa)

Elongation (%)

Modulus of
Elasticity (GPa)

Tensile Strength
(MPa)

Density (g/cm3)

CP titanium

1

170

24

102

240

4.5

2

275

20

102

345

4.5

3

380

18

102

450

4.5

4

483

15

104

550

4.5

Ti-6AI-4 V

860

10

113

930

4.4

Ti-6AI-4 V ELI

795

10

113

860

4.4

Ti-15Zr

953

Co-Cr-Mo

103.7

Cast

450

8

240

700

8.0

Annealed

190

40

200

490

8.0

Cold-worked

690

12

200

860

8.0

Stainless steel
*

Aluminum oxide

Polycrystalline

400 (500/flexure)

0.1

380

220

3.96

Zirconium oxide

Y2O3 (stabilized)

1200 (flexure)

0.1

200

350

6.0

Cortical bone

N/A

1

18

140

0.7

Dentin

N/A

0

18.3

52

2.2

Enamel

N/A

0

84

10

3.0

*

ASTM Standard: minimum values.

there is no evidence to associate the use of any prosthetic material
with the longevity and survival of the implants.

CRITICAL QUESTION

& 3URVWKHVLV

What is the purpose of pretreating implant surfaces?

% $EXWPHQW

Implant Components
To understand the material characteristics and function of an
implant, one must first be knowledgeable about the numerous
component parts. Although each implant system varies, the
parts are basically consistent. The body of the implant (called
a fixture for the Brånemark system) (Figure 12-10, A) is the
implant component that engages with bone. Depending on the
implant system, the body section can have different surfaces—
threaded, grooved, perforated, plasma-sprayed, sand-blasted, or
coated. These characteristics are often classified as subtraction
(threading, grooves, perforations, sand-blasting, or acid-etching)
or addition (plasma spray and coating) types. Each surface type
is meant to enhance bone integration and primary stability; that
is, increased surface area enhances bone integration, and better
cortex engagement plays an important role in immediate and
long-term bone anchorage. The coated or plasma-sprayed biomaterials, discussed later in this chapter, are used to enhance
attachment to bone. The second component (Figure 12-10, B)
is the transmucosal abutment, which provides the connection

$ ,PSODQW
IL[WXUH

• Figure 12-10 Diagram of implant components. A, The implant fixture
(endosteal root-form). B, Transmucosal abutment serving as the attachment between fixture and the actual prosthesis. C, The actual prosthesis,
which can either be cemented, screwed, or swaged.

260

PA RT I I I

Indirect Restorative Materials

between the implant body and the intraoral prosthesis to be fabricated (Figure 12-10, C), which will provide intraoral function.
The abutment is usually connected to the implant body by means
of a screw; however, the abutment can also be cemented or connected by a Morse taper-type design. Abutments can become
engaged to the implant body either by an internal or external
geometry (initially a hexagon) within the implant body, which
also serves as an antirotation device and is particularly important for single-unit restorations. The last part of an implant is
the prosthesis. The prosthesis can be attached to the abutments
through the use of screws, cement, precision attachments, magnets, or other designs, such as those used for removable implant
overdentures.

Implant Surgical Placement
Placement and restoration of implants intended to integrate with
bone are usually performed in stages. The first stage, or stage 1,
occurs when the implant is surgically placed into the bone (Figure
12-11). The implant is left within the bone (passive) for a period of
months, depending on the bone quality, and allowed to heal and
become integrated. A secondary surgery, or stage 2, is sometimes
required whereby the implant is uncovered and exposed through
the oral environment (Figure 12-12). This exposure is performed

4 to 6 months after implant placement and after proper bone
healing has occurred.
The restorative phase then follows the placement of abutments
and a crown, a partial denture, or a removable denture, with or
without a bar construct. Some implant systems use only one surgical intervention, where the implant is immediately placed in contact with the oral environment and is sometimes able to function
in a limited way within days. Some of these systems have even
been advocated for immediate functional loading, with reports of
relative success.

CRITICAL QUESTIONS
When can an implant restoration be considered successful? What criteria
are used to determine this success? What clinical situations can affect the
success rate of dental implants?

Evaluation of Clinical Success
There have been several long-standing debates about what is
considered successful in implant dentistry. Some consider that
the encapsulation of an implant with a pseudoperiodontium is
a successful implant condition. The most frequently cited success

B

A

C

• Figure 12-11 Implant placement, Stage 1 surgery. A, Sequential twist drills used for osteotomy. B, Depth
pins used to confirm osteotomy and implant parallelism. C, Implant placement following the correct angulation. (Courtesy Dr. Luiz Gonzaga.)

A

B

C

• Figure 12-12 Implant placement, Stage 2 surgery. A, Tissue evaluation pre uncovering. B, Healing
abutment on implant after uncovering. Minimal crestal incision, tissue punch or laser can be used as long
as keratinized mucosa is present. C, Impression coping on implant to facilitate fabrication of provisional
restoration at the same appointment. (Courtesy Dr. Luiz Gonzaga.)

CHAPTER 12

criteria from the 1970s are those in the publication edited by
Schnitman and Schulman (1979). More recently, summaries from
Cochran and Fritz (1996) and Albrektsson et al. (1986 and 1991)
are often cited.

Criteria of Success
Proposed early requirements included (1) implant mobility
less than 1 mm when tested clinically; (2) no evidence of x-ray
radiolucency; (3) bone loss less than one-third the height of the
implants; (4) absence of infection, damage to structures, and
violation of body cavities—inflammation, if present, must be
amenable to treatment; and (5) a success rate of 75% or more
after 5 years of functional service using objective criteria for
evaluation. As an example, these conditions were somewhat
different from the criteria of Albrektsson et al. (1986), which
included the following: (1) the implant must be immobile when
tested clinically; (2) there must be no evidence of periapical x-ray
radiolucency; (3) vertical bone loss should be less than 0.2 mm
annually following the implant’s first year; (4) absence of signs
and symptoms such as pain, infections, neuropathies, paresthesias, or violation of the mandibular canal; and (5) a success rate
of 85% or more at the end of a 5-year observation period and
80% at the end of a 10-year period when evaluated by objective
criteria for success.
Smith and Zarb (1989) recommended an addition to Albrektsson’s criteria by stating that the patient’s and dentist’s satisfaction
should be the primary consideration and that esthetic conditions
should be met. Patient satisfaction and patient attitude toward
the prosthesis have been included in some subsequent lists of criteria for success. Although these criteria have become more stringent in recent years, success in implant dentistry is still difficult
to quantify.
In 2008, the International Congress of Oral Implantologists
arrived at a consensus for rating implant success, survival, and failure. The scale ranges from 1 to 4, with 1 being deemed successful
and optimal health and 4 as clinical failure. The consensus evaluates the presence of pain or tenderness, mobility, bone loss, and
exudate history (Table 12-2).
Standardized criteria for success should continue to evolve to
enable proper evaluation of implant dentistry as the systems and
treatments change over time.

Evaluation of Failure
Most recently, there has been much focus on peri-implant diseases because the diagnosis of these has never been fully established. As such, implant failures resulting from peri-implantitis
range anywhere from 11% to 55%, and the true prevalence
of this disease is elusive. Peri-implantitis and perimucositis are
defined as mucosal inflammation surrounding the implant with
or without 2 mm or more of bone loss after restoration (implant
loading). The incidence of perimucositis and peri-implantitis on
patients who receive implants varies from 20% to 90% within
a period of 5 to 11 years. There are no definitive interventions
associated with successful therapy of peri-implant disease. With
more and more implants being placed in lieu of traditional
fixed and removable dental prosthesis to replace missing teeth,
peri-implantitis is becoming a major dental health issue. In
2017 the World Workshop on the Classification of Periodontal and Peri-Implant Diseases and Conditions was convened
to outline proper identification of peri-implant diseases. The

TABLE 12-2

Dental Implants

261

International Congress of Oral
Implantologists Health Scale for Rating
the Success or Failure of Dental Implants

Quality Scale

Clinical Condition

I. Success

No pain or tenderness at function
0 mobility
<2-mm bone loss
No exudate history

II. Satisfactory

No pain or tenderness at function
0 mobility
2- to 4-mm bone loss
No exudate history

III. Compromised

May have pain or tenderness at function
0 mobility
>4-mm bone loss and <1/2 implant length
No exudate history

IV. Failure

Pain or tenderness at function
Mobility
Bone loss >1/2 implant length
Uncontrolled exudates
No longer in the mouth

From Misch CE, et al: Implant success survival and failure: International Congress of Oral
Implantologists, Pisa, Italy, Consensus Conference, Implant Dent 17:5–15, 2008.

diagnostic criteria for peri-implant diseases are shown in Table 12-3.
Although the causes of peri-implantitis and peri-mucositis are
still being investigated, there is a strong link between the incidence of the disease and chronic periodontitis, poor plaque
control, and absence of regular implant maintenance. The links
between systemic risk factors, such as smoking and diabetes,
were found to be inconclusive.

CRITICAL QUESTION
What is the primary mechanism of failure involved with dental implants?

Longevity of Dental Implants
The popularity of dental implants to restore full or partial
edentulism has been the result of predictable outcomes with
high success rates. Five-year success rates of 96% to 98% are
reported for mandibular implants and 94% to 96% for maxillary implants, depending on the quality of bone, surgical technique, and primary implant stability. Implant failure can occur
at an early stage or a late stage. Early-stage failures occur prior to
loading or placement of the prosthesis and are most commonly
associated with poor surgical techniques or inability to achieve
primary stability.
Brånemark and Albrektsson reported strict protocols required
to achieve proper osseointegration. These include following
proper aseptic techniques and allowing the bone to heal around
the implant for a period of 4 to 6 months. The healing process
allows the bone to be generated around the implant free from
bacteria and micromotion, which can disrupt bone deposition
around the implant. Micromotion above 150 μm has been shown
to promote soft tissue deposition and eventual encapsulation of
the implant body with fibrous tissue. This occurrence is classified

262

PA RT I I I

Indirect Restorative Materials

TABLE 12-3 Classification of Periodontal and Peri-Implant Diseases and Conditions

Peri-Implant Soft Tissue Inflammation (Redness,
Swelling, Profuse Bleeding on Probing)

Additional Bone Loss After Initial
Healing

Probing Depth

Peri-implant health

None

None

None

Peri-implant
mucositis

Present with line or drop of bleeding within 30
seconds after probing

None

None

Peri-implantitis

Present

Radiographic evidence of bone loss
after initial healing*

Increased probing depth compared
with probing depth at delivery of
prosthesis

*

In the absence of baseline radiographs, a combination of bone loss ≥3 mm, bleeding on probing, and probing depth ≥6 mm is indicative of peri-implantitis.

as a failure of osseointegration. Allowing the bone surrounding
the implant to heal necessitates a two-step surgical technique for
implant placement, as mentioned earlier. In 1990 Schnitman
et al. reported on the success of immediate loading of dental
implants. This technique eliminates the need for a second surgery
and allows the implant to be used immediately to support a temporary or permanent prosthesis (Figure 12-13). There are mixed
results regarding the success rates between immediately loaded
and conventionally loaded implants. Although the success rates
vary, there is a consensus that immediate loading constitutes a
more technique-sensitive process and patient-selective endeavor.
Researchers conclude that if these guidelines are followed, the
success rates for immediately loaded implants are more favorable.
As with conventional implants, primary stability is important in
achieving proper osseointegration. The problem with immediately loading implants is that micromotion can occur and jeopardize the bone formation around the implant body. However,
research has shown that there is a range of allowable micromotion
from 30 to 150 μm, where bone deposition is not hindered. The
advantage of immediate loading is shorter treatment time, which
leads to greater patient convenience and comfort by reducing the
number of surgeries and allowing the immediate placement of a
prosthesis.
Late-stage failures occur after loading or placement of a prosthesis and can be the result of complications stemming from
uncontrolled periodontal disease or overloading of the implant.
Overloading can be caused by lateral or oblique forces exerted on
the prosthesis from improper occlusal loading or parafunctional
habits. Bone is susceptible to microfractures or fatigue fractures,
depending on the type and amount of occlusal load being exerted.
Once the bone reaches the tolerance limit for the occlusal loads,
these fractures can occur and can lead to implant failure. Excessive
bone deformation has been shown to occur between 2000 and
3000 microstrain units, and pathological overloading can be seen
at over 4000 microstrain units. One thousand (1000) microstrain
units equals 0.1% deformation.

which can, in turn, lead to bone resorption and microfracture.
Conversely, minimal load transfer to bone can lead to bone atrophy from disuse. Rough surfaces along the implant are typically
conducive to transferring more load to the bone as a result of the
increased surface-area contact. An increase in contact area also
reduces localized stress. This reduction in localized stress decreases
the strain around the implants. On the other hand, smooth-surfaced implants have the opposite effect, as evidenced by resorption
along the marginal areas, where there is a smooth transition from
the implant to bone.
The type of prosthesis used can also influence how the forces are
transferred along the implant–bone interfaces. Prosthesis design
should minimize long cantilever arms to avoid offset loads or high
bending moments on the implants. Lateral forces are not tolerated as well as direct axial loading. Cement-retained prostheses
have been found to be more favorable in maintaining proper axial
loading as opposed to screw-retained restorations. The absence of
a screw hole allows proper occlusal design for the prosthesis to
adequately direct loading to the implant. Conversely, the presence
of a screw hole will redirect occlusal forces and introduce bending
moments to the implant.

CRITICAL QUESTION

Metallic Implants

Which factors in the implant and prosthesis design affect the load transfer to
bone?

Three metallic-based systems have been used to make dental
implants: CPTi and titanium alloys, stainless steel, and cobaltchromium-molybdenum alloys. These metallic implants undergo
one or more of several surface treatments prior to final packaging
for implantation. Some of these modifications include passivation,
anodization, ion implantation, and texturing by several different

A delicate balance must be achieved in load transfer from
implant to bone to maintain proper bone health. Excessive occlusal forces lead to overloading of the bone surrounding the implant,

CRITICAL QUESTION
Which biomaterial is best for certain types of implants?

Implant Biomaterials
