Repository: pachecodcg/dhy3150chatbot

DHYG 3150 - Dental Materials
Spring 2026
Instructor: Dr. Rafael Pacheco

[REPLACE THIS FILE WITH YOUR ACTUAL SYLLABUS]

This is a placeholder file. You should:
1. Delete this file
2. Upload your actual course syllabus here
3. Upload your lecture notes/slides (as .txt or .md files)
4. Upload the Phillips textbook chapter files (if you have them split)

File naming suggestions:
- DHYG3150_Syllabus_Spring2026.txt
- Lecture01_Introduction.txt
- Lecture02_Composites.md
- Phillips_Ch05_Resin_Based_Composites.txt

The backend will automatically read all .txt, .md, and .csv files from this folder.

File: backend/knowledge_base/Phillips_Ch13_Auxiliary_Materials.txt (part 1 of 5)
13

Auxiliary Materials
OUTLINE
Classification of Impression Materials

Inelastic Impression Materials

Elastomeric Impression Materials

Gypsum Products

Hydrocolloids

Dental Waxes

KEY TERMS
IMPRESSION MATERIALS
Base paste (base putty) The component that forms the main
three-dimensional structure of a final impression.
Catalyst paste (catalyst putty) A component of a polymerization
reaction that decreases the energy required for the reaction and
usually does not become part of the final product; however, the
term catalyst has been used for the structural component of
dental materials that initiates the polymerization reaction.
Colloid A solid, liquid, or gaseous substance made up of large molecules or masses of smaller molecules that remain in suspension
in a surrounding continuous medium of different matter.
Elastomer Any of various polymers having the elastic properties
of natural rubber.
Gel A network of fibrils forming a weak, slightly elastic brush-heap
structure of hydrocolloid; also, the solid network structure of a
crosslinked polymer.
Gelation The process of transforming a hydrocolloid from a sol to
a gel.
Imbibition The displacement of one fluid by another immiscible
fluid in a hydrocolloid. In the context of impression materials,
imbibition is the uptake by agar or alginate when immersed in
water.
Inelastic Incapable of sustaining significant elastic deformation
without fracturing under stress.
Model A positive full-scale replica of teeth, soft tissues, and
restored structures used as a diagnostic aid for the construction
of orthodontic and prosthetic appliances; a facsimile used for
display purposes.
Pseudoplastic A non-Newtonian behavior of fluids whose
viscosity decreases under shear strain until it reaches a nearly
constant value. Thus, the more rapidly pseudoplastic fluids are
stirred or forced through a syringe, the less viscous (thinner) and
more easily they flow.
Shear thinning The tendency for viscosity to decrease as the
shearing rate increases (see pseudoplastic and thixotropy).
Static mixing A technique of transforming two paste-like materials (or fluids) into a homogeneous mixture without mechanical
stirring; two streams of material are forced into a mixer cylinder,
and the stationary elements in the mixer divide and recombine
the feed materials and keep the material streams spiraling
through the cylinder simultaneously.

Syneresis The expression of fluid onto the surface of gel structures.
Thixotropy The property of certain gels or fluids to become less
viscous when sufficient energy in the form of impact force or
vibration is applied; at rest, they require a specific duration
to return to the previous viscous state. Both pseudoplasticity
and thixotropy are shear-thinning processes; the difference is
that changes in pseudoplastic viscosity do not exhibit the time
dependency characteristic of thixotropy.
Viscoelastic/viscoelasticity The ability of a material to strain
instantaneously like an elastic solid during rapid stretching or
to resist shear flow and to strain linearly over time (like honey)
when a stress is applied continuously.

GYPSUM PRODUCTS
Dental plaster (plaster of Paris) The beta form of calcium sulfate
hemihydrate (CaSO4• ½H2O).
Dental stone The alpha form of calcium sulfate hemihydrate
(CaSO4• ½H2O).
Hygroscopic setting expansion The expansion that occurs when
gypsum or a gypsum-bonded investment sets while immersed
in water (usually heated to approximately 38 °C [100 °F]).
Normal setting expansion The expansion that occurs when gypsum or a gypsum-bonded investment sets in ambient air.

WAXES
Baseplate wax Dental wax provided in sheet form to establish the
initial arch form in the construction of complete dentures.
Bite wax A wax form used to record the occlusal surfaces of teeth
as an aid in establishing maxillo-mandibular relationships.
Boxing wax A wax sheet form used as a border at the perimeter of
an impression to provide an enclosed boundary for the base of the
cast to be made from a poured material such as gypsum or resin.
Corrective wax (dental impression wax) A thermoplastic wax
that is used to make a type of dental impression.
Dental wax (1) A low-molecular-weight ester of fatty acids derived
from natural or synthetic components, such as petroleum
derivatives, that soften to a plastic state at a relatively low temperature. (2) A mixture of two or more waxes and additives used
as an aid for the production of gypsum casts, the production of
nonmetallic denture bases, the registering of jaw relations, and
laboratory work.
275

276

PA RT I V

Fabrication of Prostheses

Flow Relative ability of wax to plastically deform when heated
slightly above body temperature.
Inlay wax A specialized dental wax that can be applied to dies
to form direct or indirect patterns for the lost wax technique,
which is used for the casting of metals or hot pressing of
ceramics.

Refractory Capable of sustaining exposure to a high temperature
without significant degradation.
Sprue The mold channel through which molten metal or ceramic
flows into a mold cavity.
Sticky wax A type of dental wax that exhibits high adhesion to
dry, clean surfaces when heated to a plastic condition.

Prosthetic devices and restorations are made to adapt to the
anatomy of the oral tissue receiving the device. If the device is
to be fabricated by the lost wax technique, a pattern with the
exact dimensions of the device must be made with a material
that is stable at room temperature but that can be removed by
melting or burning out. The pattern usually is made of wax.
To ensure close adaptation or fit for cementation of the fabricated device, the pattern must be fabricated on a model or die.
A model (cast) or die can be made from gypsum products using
an impression mold (or negative likeness) of a dental structure
(Figure 13-1). Gypsum is a powder that, when mixed with water,
becomes flowable and capable of being poured into an impression mold and capturing and reproducing the fine detail of the
impression. Gypsum models are dimensionally stable during the
entire process of pattern making and are resistant to scratching during pattern fabrication. To duplicate the anatomical form
of the oral tissue, an impression material that is initially moldable is forced against the tissue and then sets. After removal, the
impression should remain stable while models or dies are being
made. These materials are required for making prostheses but do
not become part of a final prosthesis. They are thus known as
auxiliary materials. Impression materials, gypsum products, and
waxes have multiple applications in addition to making prostheses. This chapter focuses on the use and relevant properties for
general applications.

Classification of Impression Materials

CRITICAL QUESTION
How are dental impression materials classified?

To produce accurate replicas of intra- and extraoral tissues, the
impression materials should be (1) sufficiently fluid to adapt to
the oral tissues, (2) viscous enough to be contained in a tray, (3)
able to transform (set) into a rubbery or rigid solid in the mouth in
a reasonable time (<7 minutes), (4) resistant to distortion or tearing when removed from the mouth, (5) dimensionally stable long
enough to allow one or more casts to be poured, (6) biocompatible,
and (7) cost-effective in terms of the required processing time and
the expense of the materials and associated processing equipment.
By their composition, the impression materials are divided into
three major groups: nonaqueous elastomers, hydrocolloids, and
inelastic materials. Elastomers include polysulfide, condensation
and addition silicone, and polyether. Hydrocolloids are alginate
and agar. Inelastic materials comprise impression compound, plaster of Paris, and zinc oxide–eugenol (ZOE).
They are also classified by mechanism of setting, mechanical properties, and clinical applications. The setting mechanisms of impression
materials can be reversible and irreversible. Reversible materials, such
as agar and impression compound, soften upon heating and retain
the shape when cooled in the oral cavity, with no chemical changes
taking place. Irreversible materials imply that chemical reactions have
occurred during impression making. The set impression materials can
be inelastic (rigid) or elastic. Set rigid materials are highly resistant to
flexure but fracture when deformed. They include ZOE impression
paste, impression plaster, and impression compound. The term elastic
in impression materials means that the material can be flexed easily without fracture and returns to its original form when unstressed.
Hydrocolloids and elastomers fall into this category. The ability of
elastic impression materials to rebound after removal from the mouth
makes them suitable for reproducing both the hard and soft structures of the mouth, including the undercuts and interproximal spaces.
Inelastic impression materials, such as ZOE and plaster, are ideal for
making impressions of edentulous jaw structures or soft tissue because
they do not compress the tissue during seating of the impression tray.
Impression compound is often used to make trays for the construction of full dentures. Table 13-1 shows the classification based on the
setting mechanism and mechanical characteristics.
Environmental conditions and the type of tissue dictate the
choice of materials, the quality of the impression, and the quality
of the cast. The next three sections discuss the unique properties
of three categories of impression materials by composition and
describe how they affect the quality of the impressions and the casts.

Elastomeric Impression Materials

• Figure 13-1 Impressions of dentate (left) and edentulous arches (right)
with the resulting respective gypsum casts.

Elastomeric impression materials are crosslinked polymers when
set that can be stretched and yet rapidly recover to their original
dimensions when stress is released. Chemically, there are three elastomers based on polysulfide, silicone (polysiloxane), and polyether.
A background covering the underlying fundamentals of polymeric
materials is presented in Chapter 2, Polymers.

TABLE 13-1

Classification of Dental Impression
Materials

HS

SH

CHAPTER 13

Auxiliary Materials

HS

SH

SH

HS

277

SH
SH

SH

MECHANICAL CHARACTERISTICS
SH

SH

Setting Mechanism

Inelastic

Elastic

Chemical reaction
(irreversible)

Plaster of Paris
Zinc oxide–eugenol

Alginate
Polysulfide
Polyether
Condensation silicone
Addition silicone

SH

Thermally induced
physical reaction
(reversible)

Impression
compound

Agar

Pb O2

SH

Elastomeric impression materials are supplied in two components,
a base and a catalyst (or accelerator), that are mixed before making impressions. The term catalyst or accelerator used here may be
a misnomer with certain material systems. Reactor is a more appropriate term for the polysulfide and condensation silicone because
they participate in the reaction. In the case of polyether, the catalyst
contains initiators. The materials are often formulated in several
consistencies, including extra low, low, medium, heavy, and putty,
in increasing order of filler content. Extra-low and putty forms are
available only for condensation and addition silicones. Polysulfide
is provided only in light-body and heavy-body consistencies. Pigments are added to give each material a distinct color. As a group
of impression materials, elastomers are classified by consistency
measured immediately after complete mixing as type 0: putty, type
1: heavy-bodied, type 2: medium-bodied, and type 3: light-bodied
(International Organization of Standard ISO 4823:2015).

Polysulfide
The base paste contains a liquid prepolymer with multifunctional mercaptan (–SH) groups, a suitable filler to provide the
consistency for mixing and the required strength when set, a plasticizer to confer the appropriate viscosity for workability of the
paste, and a small quantity of sulfur (~0.5%) to accelerate the
reaction. The catalyst paste contains lead dioxide, filler, and plasticizer, as in the base paste, and oleic or stearic acid as a retarder to
control the rate of the setting reaction. Each paste is supplied in a
dispensing tube with appropriately sized bore diameters at the tip
so that equal lengths of each paste are extruded from each tube to
provide the correct ratio of base to crosslinking agent.
The reaction starts as soon as mixing begins, and a resilient
network has started to form (Figure 13-2). During the final set, a
material of adequate elasticity and strength is formed so that the
impression can be removed past undercuts quite readily. Elevated
temperature and humid conditions will accelerate the setting of
polysulfide impression material. The reaction yields water as a byproduct. Loss of water from the set material has a significant effect
on the dimensional stability of the impression.
Condensation Silicone
The materials are supplied as a base paste and a liquid catalyst, a
two-paste system, or a two-putty system. The putty can be used
as the tray material in conjunction with a low-viscosity silicone,
which is referred to as the putty-wash technique.
The base paste consists of α-ω-hydroxyl-terminated polydimethyl siloxane (Figure 13-3). The curing of this material

Pb O + O

S S

HS

Chemistry of Elastomeric Impression Materials

HS

SH

S

S S
SH

S

S

S
SH

SH

SH

HS
SH

+ H2O

• Figure 13-2 Polymerization of polysulfide impression material. SH groups
interact with oxygen released from lead dioxide (left). Completion of the condensation reaction results in water as a by-product (right). Pendant −SH is
for crosslinking, and terminal −SH is for chain lengthening of the polymer.
involves a reaction of tri- and tetra-functional alkyl silicates in
the presence of stannous octoate as a catalyst. The material sets
by condensation reaction between terminal groups of the silicone
polymers and the alkyl silicate to form a three-dimensional network (Figure 13-3). Ethyl alcohol is a by-product of the condensation reaction that evaporates, and the evaporation accounts for
much of the contraction that occurs during setting.

Addition Silicone
This material is often called a polyvinyl siloxane (PVS) or vinyl
polysiloxane (VPS) impression material. The base paste contains
polymethylhydrosiloxane and other siloxane prepolymers. The
catalyst paste contains divinylpolysiloxane and a platinum salt.
Both pastes contain fillers. The addition silicone is based on addition polymerization between divinylpolysiloxane and polymethylhydrosiloxane with a platinum salt as the catalyst (Figure 13-4).
No reaction by-products are formed if the correct proportions
of base and catalyst pastes are used and there are no impurities.
However, the residual polymethylhydrosiloxane in the material
can lead to a secondary reaction with each other or with moisture,
producing hydrogen gas. Technically, hydrogen gas is a reaction
by-product that does not affect the dimensional stability of the
impression. Nonetheless, the hydrogen gas evolved can result in
pinpoint voids in the gypsum casts poured soon after the removal
of the impression from the mouth. A noble metal, such as palladium, can be added as a scavenger for the released hydrogen
gas. The impression should be left overnight if epoxy is used for
pouring models.
Sulfur contamination from natural latex gloves inhibits the setting of addition silicone. Some vinyl gloves may have the same effect
because of the sulfur-containing stabilizer used in the manufacturing
process. The contamination is so pervasive that touching the tooth
with latex gloves before seating the impression can inhibit the setting
of the critical surface next to the tooth.

278

PA RT I V

Fabrication of Prostheses

• Figure 13-3 Condensation polymerization of α-ω-hydroxy-terminated poly (dimethyl siloxane) with tetraethyl orthosilicate in the presence of stannous octoate (catalyst). The reaction results in the release of
ethanol molecules.

• Figure 13-4 Polymerization of addition silicone. Hydrogen atoms along the backbone structure of the
vinyl silicone chain move to the vinyl groups during addition polymerization (top). Final structure after the
platinum salt has initiated the addition polymerization reaction (bottom). The zigzag line at the other end of
divinylpolysiloxane represents repeating units of dimethylsiloxane with a vinyl terminal.

Medium-body addition silicone has also been formulated for
making impressions for diagnostic purposes, as a substitute for
alginate impression material, an irreversible hydrocolloid to be
discussed later. The advantage of these so-called alginate substitutes
is the ability to make multiple, accurate diagnostic casts from one
impression. Laboratory studies have reported that they exhibited
better detail reproduction and less variability in linear dimensional
change than alginates.

Polyether
There are two types of polyether impression materials. The first is
based on the ring-opening polymerization of aziridine rings, which
are at the end of branched polyether molecules (Figure 13-5). The
main chain is probably a copolymer of ethylene oxide and tetrahydrofuran. Crosslinking and setting are promoted by an initiator and
an aromatic sulfonate ester, where R is an alkyl group. This produces
crosslinking by cationic polymerization via the imine end groups. The
base paste contains the polyether prepolymer, colloidal silica as filler,
and a plasticizer such as glycol ether or phthalate. The accelerator paste
contains an alkyl-aromatic sulfonate in addition to the filler and plas-

ticizer. The ether-dominated polymer backbones make this group of
materials the most hydrophilic of all elastomeric impression materials.

CRITICAL QUESTION
What are the steps needed to produce casts and dies for prosthetic procedures?

The second type is based on an acid-catalyzed condensation polymerization (Figure 13-3) of polyether prepolymer with alkoxysilane terminal groups. The mechanism is like that observed in condensation
silicones having low-molecular-weight alcohols as by-products. This
material is often called a hybrid. Because the ether linkages constitute
the main component of the polymer chains, these materials behave
very much like the first type of polyether impression material.

Making Impressions With Elastomeric Materials
The use of elastomeric impression material to fabricate gypsum
models, casts, and dies involves six major steps: (1) preparing a
tray, (2) managing tissue, (3) preparing the material, (4) making

CHAPTER 13

Auxiliary Materials

279

• Figure 13-5 Ring-opening polymerization of polyether. The initiator, aromatic sulfonate ester, dissociates
(top) and forms alkyl cations that bind the nitrogen atoms of the aziridine ring terminals of the prepolymer
(left). The arrows indicate binding between the cations (R+) with the nitrogen atoms. This action opens the
ring, and the reacted prepolymer (center) now has two charged ethylene imine terminals (–NR–CH2–C+H2),
which can react with the nitrogen atoms of adjacent unreacted prepolymers, shown as the R2-aziridine
ring. This chain-propagation polymerization reaction yields a larger molecule (right), which continues growing by binding with the aziridine rings of additional unreacted prepolymers. The polymerization reaction
terminates when the growing chain combines with a counterion.

an impression, (5) removing the impression, and (6) preparing for
stone casts and dies.

Impression Trays
The use of a custom tray (Figure 13-6, left) requires less impression
material than a stock tray to make impressions, thus minimizing
dimensional changes attributable to the materials. A custom tray
allows a uniform distribution of impression material between the
tray and the tissue, which also improves accuracy. This is especially true for polysulfide impression material. The use of custom
trays for polyether and addition silicone impressions is not critical because these materials are stiffer and have less polymerization shrinkage than polysulfide. In addition, disposable stock
trays (Figure 13-6, right) work satisfactorily. Note that the use of
less material in a custom tray reduces the compressibility of the

• Figure 13-6 Impression trays. Custom tray (left) and stock tray (right).

280

PA RT I V

Fabrication of Prostheses

impression, which can make removal of the impression tray more
difficult. When severe undercuts are present, the use of a custom
tray should be avoided. The stock tray should be rigid, thereby
minimizing flexure of the tray during impression removal. Prior
to making an impression, a uniform thickness of tray adhesive is
applied on the tray surface, extending over its edge, and allowed
to dry (through evaporation of solvent). Tray adhesives are not
interchangeable among different types of materials.

Tissue Management
The margins of tooth preparations for fixed prostheses often extend
to or below the free margin of the gingiva. To ensure access for the
tooth preparation and for making the impression, displacing the
gingival tissues is necessary to control gingival hemorrhage and
sulcular fluids from distorting the margins of the crown preparation. Among the most popular methods of gingival displacement
is the use of gingival retraction cord. An electrosurgical unit or a
soft tissue laser can also be used.
Placing a retraction cord displaces the gingival tissue laterally
away from the margin of the preparation. One or two gingival
retraction cords are placed under the margin around the tooth for
at least 5 minutes before making impressions. The double-cord
technique is used when the margin is very close to the gingival
attachment. A fine cord is placed at the base of the crevice to

facilitate moisture control, with a larger cord placed on top of the
first and near the coronal extent to displace the gingiva laterally.
The outermost cord is removed, leaving the fine cord within the
crevice while the impression is made. A single cord is sufficient
to deflect the soft tissue around the margin when the preparation
margin is at or slightly above the gingival crest.
Retraction cords may be impregnated with a hemostatic agent
by dipping the cord in a hemostatic solution prior to placement.
These agents can have unintended side effects and should be used
with caution. For example, epinephrine, which is used widely, is
of concern in patients with cardiovascular disease. In addition,
agents with a low pH can remove the smear layer and superficial
dentin apical to the margins of the preparation, possibly leading
to postoperative sensitivity of some teeth.

CRITICAL QUESTION
How does static mixing achieve a uniform mixture? What is the main
difference between static mixing and dynamic mixing?

Manipulation of Impression Materials
Currently, elastomeric impression materials are offered for three
modes of mixing: hand mixing, static mixing, and dynamic
mechanical mixing (Figure 13-7).

• Figure 13-7 Mixing systems. A, Hand mixing. Two equal lengths of the material are dispensed on the
mixing pad with the mixing spatula. B, Static mixing. When the trigger is pulled, the plunger is driven
forward (to the left) so that the base and catalyst pastes are forced from the cartridge into the mixing tip
(extreme left). The pastes pass through the bore and exit the nozzle as a uniform mixed paste. Four different sizes of mixing tips are shown; the more viscous the material, the larger is the mixing tip that should
be used. Syringe tips can be fit to the nozzle to deliver the mixed paste directly to the prepared teeth.
C, Static mixing syringe. These syringes fit the cartridge, such as the mixing tips shown in (B). The base
and catalyst are first injected into the respective barrel. A plunger then forces the material through a smaller
static mixing tip. It can deliver the light-body material directly onto the abutment(s). D, Dynamic mechanical
mixing. The motor-driving mechanism forces the material into the mixing tip and makes the impeller (insert)
inside the tip rotate. The function of the impeller is only to mix the material.

CHAPTER 13

Hand Mixing

The user dispenses the same lengths of materials onto a mixing pad
(Figure 13-7, A). The catalyst paste is first collected on a stainlesssteel spatula and then spread over the base paste. The mixture is
spread over the mixing pad. The mass is then scraped up with the
spatula blade and spread uniformly back and forth on the mixing
pad. This process continues until the mixed paste is uniform in
color, with no streaks of the base or catalyst appearing in the mixture. If one of the components is in liquid form, such as the catalyst
for condensation silicones, a length of the base is dispensed from the
tube onto a graduated mixing pad, and drops of the liquid catalyst
corresponding to the length of the base are added.
The two-putty systems available for condensation and addition
silicone are dispensed by volume using an equal number of scoops
of each material. The best mixing technique is to knead the material with one’s gloved fingers until a uniform color is obtained.
Static Mixing

This technique transforms two flowable (or paste-like) materials
into a homogeneous mixture without mechanical mixing. The
device comprises a gun for pushing materials in a two-cylinder cartridge (base and catalyst), along with a mixing tip (Figure 13-7, B).
The mixing tip is made of helical mixer elements in a cylindrical
housing (Figure 13-8). The mixer elements are a series of alternating right- and left-turn 180° helixes positioned so that the leading
edge of one element is perpendicular to the trailing edge of the
other one (Figure 13-8, B).
The base and catalyst are pressed from the cartridge into the mixing tip as one stream of a two-layer material. The leading edge of the
first element splits the material entering the mixer into two streams.
The streams that flow on either side of the helix will make a 180° turn
(Figure 13-8, A) when they reach the second element. Both streams
are split by the leading edge of the second element and become two
streams of four-layer material (two layers from each original stream)

A

Auxiliary Materials

281

entering the third element. This process is known as flow division.
Even if there is no intermixing between layers as they merge to a new
stream, there will be 2n layers in either stream as they come out of the
nth element. For a mixing tip with 11 elements, the stream that exits
the mixing tip will have a 2048-striation structure, which is practically
a uniformly mixed stream of material. In addition, as the materials
make turns along the helix, the rotational circulation causes a radial
mixing of the materials. Thus mixing between layers occurs before the
subsequent flow division that further increases the uniformity of the
mixture. Because there is no mechanical mixing, porosity caused by
mixing with air is avoided.
The mixed impression material is injected directly into the
adhesive-coated tray or, if the “syringe tip” is in place, onto the prepared teeth. One can also use an intraoral syringe (Figure 13-7, C) to
apply light-body material onto prepared teeth. One precaution that
should be taken is to make sure that the openings of the cartridges
that dispense the pastes remain unclogged. Problems can be avoided
if one expresses a small amount of material from the cartridge before
attaching the mixing tip and discards the first centimeter of mixture
that emerges from the mixing tip. This process is called bleeding. This
type of device has also been adapted to mix and dispense acrylicbased materials for fabricating temporary crown and bridge, and luting cements that are used for luting prostheses (Chapter 7, Clinical
Manipulation and Evaluation).
Dynamic Mechanical Mixing

The device shown in Figure 13-7, D uses a motor to drive parallel
plungers, forcing the materials into a mixing tip and out into an
impression tray or syringe; meanwhile, the motor-driven impeller, which is inside the mixing tip, mixes the materials as they are
extruded through the tip. The function of the impeller is only to mix
the materials as they are passing through; it does not propel the material. The materials are supplied in collapsible plastic bags housed in a
cartridge. The amount of material retained in the mixing tip is slightly
greater than that used in static mixing. In using this device, thorough
mixing of higher-viscosity materials can be achieved with little effort.
Both polyether and addition silicone impression materials of various
viscosities are available with this dispensing system.

CRITICAL QUESTION
How does each impression-making technique take advantage of the unique
properties of the impression materials?

C

Techniques of Making Impressions
Elastomeric impression materials are typically supplied in several
viscosities to accommodate the different techniques for impression making. Three techniques for making impressions are discussed in this section.

• Figure 13-8 Design of a static mixing tip. A, Mechanism of mixing in

Multiple-Mix Technique

B

a two-element model. The two-element model shows that the materials
injected into a left-turn helix are immediately split into two streams. Both
streams make a 180° counterclockwise turn when they reach the leading
edge of the next element, a right-turn helix. Each stream is split as it enters
the new element. Two new streams, made of combining two substreams,
one from each original stream, now make a 180° clockwise turn when they
reach the trailing edge of the element. When there is a third element present,
each substream will be split again, and the total number of substreams will
be eight (23). B, Mixer elements with 11 helixes. The double-headed arrow
delineates the size of one element. The appearance of a size difference between neighboring elements is caused by the orientation. C, Mixing tip with
encased mixer elements. (Courtesy Dr. Karl-Johan Söderholm.)

A syringe material (light body) and a tray material (heavy body)
are used in this technique. When they are hand mixed, they are
mixed simultaneously, each by a different person because one must
load the syringe with the light-body material. With mechanical
devices, the materials can be mixed as needed by one individual.
The lighter material is dispensed from the filled syringe or directly
from a static mixing gun within and around the tooth preparation. The filled tray is then inserted in the mouth and seated over
the syringe material. The tray material will force the syringe material to adapt to the prepared tissues. The two materials should
bond together upon setting. If either material has progressed past

282

PA RT I V

Fabrication of Prostheses

Shorter,
narrower die

D
Force on partially
set material

Compression of
impression

Elastic
recovery

A

B

C

• Figure 13-9 Effect of seating-tray material that has passed its working time and developed some elasticity. A, Impression tray containing elastomeric impression material is seated too late as elasticity starts
to develop. B, Increased seating pressure is applied to overcome the stiffness of impression material. C,
Distortion develops during the recovery of excessive elastic deformation (springback). D, The die produced
in the inaccurate impression is too narrow and too short.

the working time when brought together, the bond between them
will be compromised. If a partially set material is seated, the material will be compressed elastically. Once removed from the mouth,
the impression will “spring back” or relax, and the dies made from
this impression will be too narrow and too short, as illustrated in
Figure 13-9.
In rare cases a clinician may attempt to repair an impression
that has small defects or that lacks sufficient detail. This is usually performed by cutting away the interproximal and gingival
areas of the impression. Reseating the tray precisely will be difficult even with proper relief of the initial impression. Entrapment of a minute fragment of impression material or debris
will eliminate any chance of a successful repair. The impression material’s surface must be roughened to ensure that the
new material bonds to the set impression. The safest method is
to make a new impression when bubbles or similar defects are
detected in critical areas.
Monophase Technique

Medium-body polyether and addition silicone are often used
for the monophase or single-viscosity technique. The procedure
is like that of the multiple-mix technique except that only one
mixture is made, and part of the material is placed in the tray,
and another portion is placed in the syringe for injection in the
cavity preparation, prepared teeth, or soft tissue. The success of
this technique depends on the pseudoplastic (shear-thinning)
properties of the materials. When a medium-viscosity material is forced through the syringe tip, the viscosity is reduced,
facilitating material adaptation to the preparation. Meanwhile,
the material in the tray retains a medium viscosity, and when
seated, the tray material can force the syringe material to flow
past critical areas of the tooth preparation. Table 13-2 shows the
effect of shear rate and elapsed time on some monophase addition silicones.

CRITICAL QUESTION
What are the consequences of placing an impression material in the mouth
after the working time has expired?

Putty-Wash Technique

The thick putty material is placed in a stock tray, and a preliminary
impression is made. This procedure results in what is essentially
an intraoral custom-made tray formed by the putty. Space for the
light-body “wash” material is provided either by cutting away some
of the “tray” putty or by using a thin polyethylene sheet as a spacer
between the putty and the prepared teeth during preliminary
impression making. A mixture of the thin-consistency wash material is placed into the putty impression and on the preparation;
then the tray is reseated in the mouth to make the final impression.

Removal of the Impression
Under no circumstances should the impression be removed
until the curing has progressed sufficiently to provide adequate
elasticity. One method for determining the time of removal is
to inject some of the syringe material onto a space that is not
in the field of operation before inserting the impression tray.
This material can be probed with a blunt instrument from time
to time; when the material is firm and returns completely to
the original contour, the impression is sufficiently elastic to be
removed. Typically, the impression should be ready for removal
within at least 10 minutes from the time of mixing, allowing 6
to 8 minutes for the impression to remain in the mouth. Manufacturers usually provide instructions as to the optimal time for
removal after mixing.
The mechanics of removing the impression involve separation
at the impression–tissue interface and stretching of the impression.
The first step is to break the physical adhesion between the tissue and the impression; therefore an impression material, such as
polyether, that wets the tissue well will require extra effort to break
the adhesion (seal) for the removal. The second step is stretching
the impression enough to pass under the height of contour of the
hard tissue to remove the impression; therefore using a material
of higher rigidity will require a greater force to stretch the impression to facilitate removal. Polysulfide has the lowest viscosity and
ranks as the least stiff of the elastomeric impression materials of
a similar consistency. This flexibility allows the set material to be
easily removed from undercut areas and from the mouth with a
minimum of stress.

CHAPTER 13

Auxiliary Materials

283

TABLE 13-2 Viscosity (×104 cp) of Single-Phase Vinyl Polysiloxanes at 37 °C

VISCOSITY AT 1 min
Material

2.5 rpm

0.5 rpm

2.5 rpm

Baysilex (Miles)

*

122.1 (2.8)

68.9 (2.5)

211.2 (14.7)

148.8 (1.2)

Green-Mouse (Parkell)

133.7 (8.9)

56.7 (2.9)

247.9 (14.9)

78.0 (2.8)

Hydrosil (Caulk)

194.2 (8.5)

129.4 (4.1)

398.1 (7.8)

153.5†

Imprint (3M)

106.5 (12.2)

79.7 (2.2)

245.1 (8.9)

146.2 (5.9)

Omnisil (Coe)

156.8 (11.5)

102.5 (1.9)

347.1 (5.2)

153.5‡

*

0.5 rpm

VISCOSITY AT 1.5 min

Numbers within parentheses represent the standard deviation of the mean.

†

Value at 75 seconds after mixing.

‡

Value at 77 seconds after mixing.

From Kim K-N, Craig RG, Koran A: Viscosity of monophase addition silicones as a function of shear rate, J Prosthet Dent 67:794, 1992.

In addition, all elastomeric impression materials are viscoelastic, and it is necessary to use a quick snap to minimize plastic
deformation of the impression during the final step of the removal
process. The phenomenon of viscoelastic behavior is discussed in
subsequent sections.

Preparation of Stone Casts and Dies
The hydrophobic characteristics of silicone impression make
pouring with gypsum products challenging because it increases
the potential of forming voids in gypsum dies and casts. One can
spray a thin layer of surfactant, also known as debubblizer, on the
impression to improve the surface wettability for the stone mixture. A dilute solution of soap is also an effective surfactant. One
can also select a hydrophilized addition silicone (discussed later)
to make impressions. Pouring of a stone cast in a polyether or
polysulfide impression does not require the aid of a surfactant.
The excellent dimensional stability of addition silicone and
polyether impression materials makes the construction of two or
three casts or dies from one impression possible. It is also possible
to construct successive stone dies or casts from polysulfide impressions when duplicate stone dies are needed. It should be noted that
each successive die will be less accurate than the first die constructed
from the impression. One should wait before the next pour after the
removal of the cast but not greater than 30 minutes. To minimize
tearing and gross distortion after the first pour, the clinician should
remove the excess gypsum-forming mass from undercut areas along
the periphery of the tray. Be aware that the stiffness of the impression material makes it difficult to remove the stone cast from the
impression. A weak stone cast may fracture during removal.

Properties of Elastomeric Impression Materials
The ability to make a cast or die that reproduces the surface details
and precise shape of the original tissue depends on various properties of the impression material. In this section, the properties
relevant to impression making with elastomers are described. The
comparative properties of elastomeric impression materials are
listed in Table 13-3.

CRITICAL QUESTION
Why is it not advisable to alter the base/catalyst (accelerator) ratio as a
means of controlling working or setting time?

Working and Setting Times
The working time begins at the start of mixing and ends just
before the elastic properties develop. The setting time is the
time elapsed from the beginning of mixing until the material has
enough strength to be removed from the mouth without distortion. Remember, however, that polymerization may continue for
a considerable time after. An increase in temperature accelerates
the rate of polymerization of all elastomeric impression materials;
therefore the effect of temperature on working and setting time
should be taken into consideration.
Altering the base/catalyst ratio will change the curing rate of
these materials. Normally, having more base materials in the mixture tends to increase the working and setting times. Keep in mind
that altering the base/catalyst ratio may not produce a predictable
change in the polymerization rate.

CRITICAL QUESTION
Why is rapid seating of an impression tray not advisable for a pseudoplastic
impression material?

Rheological Properties
Ideally, the impression material should flow freely and wet the tissue
