Repository: pachecodcg/dhy3150chatbot

# DHYG 3150 Course Chatbot - Complete Package

## 📁 Folder Structure

```
chatbot-complete/
├── backend/                          # Backend API (Flask + Claude)
│   ├── app.py                       # Smart backend with selective chapter loading
│   ├── requirements.txt             # Python dependencies
│   ├── instructions.txt             # Chatbot behavior and pedagogy
│   └── knowledge_base/              # Course materials folder
│       └── README-DELETE-ME.txt     # Placeholder (replace with your files)
│
├── docs/                            # Frontend website (HTML + JS)
│   └── index.html                   # Beautiful AU-designed interface
│
└── README.txt                       # This file
```

---

## 🚀 UPLOAD TO GITHUB - STEP BY STEP

### Step 1: Create Fresh Repository (Or Use Existing)

**Option A: Start Fresh**
1. Go to github.com
2. Click "New repository"
3. Name: `dhy3150chatbot`
4. Public or Private (your choice)
5. Don't initialize with anything
6. Click "Create repository"

**Option B: Use Your Existing Repository**
1. Go to: github.com/pachecodcg/dhy3150chatbot
2. Delete all current files (you're starting fresh)

---

### Step 2: Upload Backend Files

**Upload these files to the `backend/` folder:**

1. Go to your repository
2. Click "Add file" → "Create new file"
3. In the filename box, type: `backend/app.py`
4. Copy the entire contents of `backend/app.py` from this package
5. Paste it
6. Scroll down, click "Commit new file"

**Repeat for:**
- `backend/requirements.txt`
- `backend/instructions.txt`

---

### Step 3: Upload Your Course Materials

1. In your repo, navigate to create: `backend/knowledge_base/`
2. Delete the `README-DELETE-ME.txt` placeholder
3. Upload YOUR files:
   - ✅ Your actual course syllabus (.txt file)
   - ✅ Your lecture notes (.txt or .md files)
   - ✅ Phillips textbook chapters (if you have them split into 20 files)

**Important:** Keep these files small!
- Syllabus: Under 50 KB is best
- Each lecture: Under 100 KB
- Phillips chapters: Already split properly (50-175 KB each)

---

### Step 4: Upload Frontend File

1. In your repo, click "Add file" → "Create new file"
2. In the filename box, type: `docs/index.html`
3. Copy the entire contents of `docs/index.html` from this package
4. Paste it
5. **IMPORTANT:** The file already has the correct API URL (`https://dhy3150chatbot.vercel.app`)
6. If your Vercel URL is different, change line ~390:
   ```javascript
   const API_URL = 'https://YOUR-PROJECT.vercel.app';
   ```
7. Commit the file

---

## ⚙️ DEPLOY TO VERCEL

### Step 1: Sign Up / Login to Vercel

1. Go to: vercel.com
2. Sign up with your GitHub account (or login)

### Step 2: Import Project

1. Click "Add New..." → "Project"
2. Import your `dhy3150chatbot` repository
3. **CRITICAL SETTING:**
   - Root Directory: `backend`
   - Framework Preset: Other
   - Build Command: (leave empty)
   - Output Directory: (leave empty)

### Step 3: Add Environment Variable

1. Before deploying, click "Environment Variables"
2. Add variable:
   - Name: `ANTHROPIC_API_KEY`
   - Value: Your Claude API key (starts with `sk-ant-api03-...`)
   - Environment: All (Production, Preview, Development)
3. Click "Add"

### Step 4: Deploy

1. Click "Deploy"
2. Wait 2-3 minutes
3. You'll get a URL like: `https://dhy3150chatbot.vercel.app`
4. **Save this URL!**

---

### Step 1: Enable GitHub Pages

1. In your repo, go to Settings
2. Scroll to "Pages" in left sidebar
3. Under "Source":
   - Branch: `main`
   - Folder: `/docs`
4. Click "Save"
5. Wait 2-3 minutes

### Step 2: Get Your URL

Your chatbot will be live at:
```
https://yourusername.github.io/dhy3150chatbot/
```

---

## ✅ VERIFICATION CHECKLIST

After uploading everything:

**GitHub Structure:**
```
your-repo/
├── backend/
│   ├── app.py ✅
│   ├── requirements.txt ✅
│   ├── instructions.txt ✅
│   └── knowledge_base/
│       ├── your-syllabus.txt ✅
│       ├── lecture-notes.txt ✅
│       └── Phillips_Ch##_*.txt ✅ (if using textbook)
└── docs/
    └── index.html ✅
```

**Vercel:**
- ✅ Project deployed
- ✅ Environment variable `ANTHROPIC_API_KEY` set
- ✅ Root directory set to `backend`
- ✅ Backend URL working

**GitHub Pages:**
- ✅ Enabled on `/docs` folder
- ✅ Website accessible

---

DHYG 3150 - Dental Materials
Spring 2026
Instructor: Dr. Rafael Pacheco

[REPLACE THIS FILE WITH YOUR ACTUAL SYLLABUS]

This is a placeholder file. You should:
1. Delete this file
2. Upload your actual course syllabus here
3. Upload your lecture notes/slides (as .txt or .md files)
4. Upload the Phillips textbook chapter files (if you have them split)

File naming suggestions:
- DHYG3150_Syllabus_Spring2026.txt
- Lecture01_Introduction.txt
- Lecture02_Composites.md
- Phillips_Ch05_Resin_Based_Composites.txt

The backend will automatically read all .txt, .md, and .csv files from this folder.

File: backend/knowledge_base/Phillips_Ch10_Ceramic_Based_Materials.txt (part 1 of 4)
10

Ceramic-Based Materials
OUTLINE
General Properties of Ceramic Materials

CAD-CAM Processing of Ceramics

History of Dental Ceramics

Methods for Strengthening Ceramic Restorations

Metal-Ceramic Systems

Principles for Selection of Dental Ceramics

Ceramic-Ceramic or All-Ceramic Systems

IdentCeram Certificates for Identification of Ceramic Products

KEY TERMS
Ceramic, CAD-CAM Ceramic that is formulated for the production
of the whole or part of a ceramic prosthesis through the use of a
computer-aided design, computer-aided manufacturing process.
Ceramic, castable Glass or other ceramic specially formulated to
be cast into a refractory mold as a core coping or framework for
a ceramic prosthesis.
Ceramic, core Opaque or semitranslucent crystalline dental ceramic material that provides sufficient strength, toughness, and
stiffness to support overlying layers of veneering ceramics.
Ceramic, dental Inorganic compound with nonmetallic properties typically consisting of oxygen and one or more metallic (or
semimetallic) and/or nonmetallic elements, such as aluminum,
calcium, lithium, magnesium, potassium, silicon, sodium, tin,
titanium, and zirconium. Ceramic frits that are provided in a
powder form for veneering (layering) ceramics are typically
composed of a mixture of glass and crystalline particles.
Ceramic, glaze Specially formulated ceramic powder that, when
mixed with a liquid, applied to a ceramic surface, and heated
to an appropriate temperature for a sufficient time, forms a
smooth, glassy layer on a dental ceramic surface.
Ceramic, hot-pressed (pressable ceramic) Ceramic that can be
heated to a flow temperature and forced under isostatic pressure to fill a cavity in a refractory mold.
Ceramic, stain Mixture of one or more pigmented metal oxides and
a low-fusing glass that can modify the shade of the ceramic-based
restoration; this mixture is dispersed in an aqueous medium, applied to the surface of porcelain or other dental ceramic, and heated
to the vitrification temperature of this material for a specific time.
Glass-ceramic Ceramic consisting of at least one glass phase and
at least one crystalline phase that is produced by a controlled
crystallization of the glass.
Glass-infiltrated core ceramic A partially sintered core ceramic
with a porous structure that is densified by the capillary inflow
of a molten glass.
Green state Term referring to an as-pressed or minimally sintered
condition prior to final sintering.

202

Metal-ceramic prosthesis A partial crown, full crown, or fixed
partial denture made with a metal substructure to which porcelain is bonded for aesthetic enhancement via an intermediate metal oxide layer. The terms porcelain fused to metal (PFM),
porcelain bonded to metal (PBM), porcelain to metal (PTM), and
ceramometal are also used to describe these prostheses, but
metal-ceramic (MC) is the term accepted internationally.
Porcelain A relatively dense, white ceramic material produced by
sintering a mixture of feldspar, kaolin, quartz, and other substances, strictly referring to those containing kaolin.
Porcelain, feldspathic Ceramic composed of a glass matrix phase
and one or more crystalline phases, such as leucite (KAlSi2O6),
sanidine (KAlSi3O8), and apatite [Ca5(PO4)3(F, Cl, OH)]. Most commercial dental porcelains designed for metal-ceramic restorations are partially crystallized feldspathic glasses that consist
of tetragonal leucite (K2O•Al2O3•4SiO2) crystals in a glass-phase
matrix.
Sintering Process of heating closely packed particles below the
melting point of the main component to densify and strengthen
a structure as a result of bonding, diffusion, and flow phenomena.
Spinel or spinelle Crystalline mineral composed of mixed oxides
such as MgO•Al2O3.
Thermal compatibility Condition of low transient and residual
tensile stress in ceramic adjacent to a metal or ceramic core
that is associated with a small difference in the coefficients of
thermal contraction between the core material and the veneering ceramic.
Transformation toughening A ceramic-strengthening mechanism that occurs through transformation of crystalline structure.
For example, the stress-activated tetragonal (t) to monoclinic
(m) transformation in yttria-stabilized zirconia causes slight
volume expansion at the crack tip that keeps the crack from
propagating and raises the stress needed to keep the crack
propagation to fracture the prosthesis.

CHAPTER 10

CRITICAL QUESTION
Which property best describes the fracture resistance of dental ceramics?

Dental ceramics consist of silicate glasses, porcelains, glassceramics, or highly crystalline solids. They are nonmetallic,
inorganic structures, primarily containing compounds of oxygen
with one or more metallic or semimetallic elements (aluminum,
boron, calcium, cerium, lithium, magnesium, phosphorus, potassium, silicon, sodium, titanium, and zirconium). Many dental
ceramics contain a crystal phase and a silicate glass matrix phase.
Silicate glasses differ from nonsilicate glasses in that silicon is the
central divalent cation that is bound to four relatively large oxygen anions that link in a random order to other tetrahedra to
form polymeric-type (SiO2)n chains. Their structures are characterized by chains of (SiO4)–4 tetrahedra in which Si4+ cations are
positioned at the center of each tetrahedron, with O– anions at
each of the four corners (Figure 10-1). The resulting structure is
not closely packed and exhibits both covalent and ionic bonds.
The SiO4 tetrahedra are linked together by sharing their corners
and not their edges or faces. They are arranged as linked chains
of tetrahedra, each of which contains two oxygen atoms for every
silicon atom. In industry, the term porcelain is generally associated
with ceramics produced with a significant amount of kaolinite
[Al2Si2O5(OH)4 or Al2O3•2SiO2•2H2O]. Kaolinite is a form of
kaolin, which is a type of clay. None of the modern low-fusing
or ultralow-fusing porcelains contains any clay product such as
kaolinite.

General Properties of Ceramic Materials
The properties of ceramics are customized for dental applications
by precisely controlling the types and amounts of the components
used in their production. Ceramics exhibit chemical, mechanical,
physical, and thermal properties that distinguish them from metals, acrylic resins, and resin-based composites. Most ceramics are
characterized by their biocompatibility, aesthetic potential, refractory nature, high hardness, low to moderate fracture toughness,

Ceramic-Based Materials

203

excellent wear resistance, susceptibility to tensile fracture, and
chemical inertness.

Chemical Properties
Chemical inertness is an important characteristic because this
ensures that the chemically stable surface of dental restorations
does not release potentially harmful elements and reduces the risk
of surface roughening with increased abrasiveness or increased
susceptibility to bacterial adhesion over time. The chemical inertness also makes ceramics more resistant to corrosion than plastics.
Ceramics do not react readily with most liquids, gases, alkalis,
and weak acids. They also remain relatively stable over long time
periods, although they have been shown to undergo corrosion in
simulated oral environments.
Acidulated phosphate fluoride (APF), one of the most commonly used fluoride gels for caries control, is known to etch glass
by selective leaching of sodium ions, thereby disrupting the silica
network. When glazed feldspathic porcelain is exposed to 1.23%
APF or 8% stannous fluoride, surface roughness is produced
within 4 minutes. As shown in Figure 10-2, a 30-minute exposure
to 1.23% APF gel resulted in preferential attack of the glass phase
(areas with white precipitate particles) of a body porcelain. However, the use of neutral gel, such as 0.4% stannous fluoride and
2% sodium fluoride, has no significant effect on the ceramic surface. Dentists should be aware of these long-term clinical effects
of fluorides on ceramic and composite restorations and avoid the
use of APF gels when composites and ceramics are present. APF
gels should not be used on glazed porcelain surfaces. If the use of
such a gel is needed, the surface of these restorations should be
protected with petroleum jelly, cocoa butter, or wax.

CRITICAL QUESTION
If tensile strength is not a reliable property of dental ceramics, which property
is a better measure of the material’s fracture resistance?

Mechanical Properties
Ceramics exhibit good to excellent strength and fracture toughness.
Zirconium dioxide is one of the strongest and toughest ceramics
and has a flexural strength similar to that of steel, but this material’s fracture toughness is much lower than that of steel. Although

• Figure 10-1 Amorphous structure of potassium silicate glass.

• Figure 10-2 Surface of feldspathic gingival (body) porcelain after a
30-minute exposure to 1.23% acidulated phosphate fluoride.

204

PA RT I I I

Indirect Restorative Materials

ceramics are strong and heat-resistant, these materials are brittle
and may fracture without warning when flexed excessively or when
quickly heated and cooled (i.e., under thermal shock conditions).

Resistance to Tensile Fracture
The susceptibility to tensile fracture is a drawback, particularly
when flaws and tensile stress coexist in the same region of a ceramic
prosthesis. Strength is not an inherent property of ceramics
because this property varies with specimen size, specimen length,
specimen shape, loading rate, surface preparation methods, and
the environment. For example, the strength of silica-based ceramics increases with a decrease in specimen thickness, an increase in
stressing rate, and a smoother surface. Such variability indicates
that strength is not necessarily a bulk property because surface
conditions can significantly alter the mean strength and the spread
of experimental values, as indicated by the Weibull modulus and
the coefficient of variation (Chapter 4, Weibull Modulus). Therefore the tensile strength of ceramics is not a useful parameter to
describe the fracture resistance.
The general belief is that dental ceramics fail primarily because
of their brittle nature. From a fracture mechanics point of view,
the major reason for the fracture of ceramics is their low resistance
to crack growth. Two fracture-mechanics properties that better
explain this behavior are fracture toughness and critical strain
energy release rate. Fracture toughness, which is designated as
KIc, describes the critical stress intensity factor based on a Mode I
(see Figure 4-14, C) crack opening under tensile stress. For dental
ceramics, KIc varies from 0.8 MPa∙m1/2 for feldspathic porcelain to
8 MPa∙m1/2 or more for yttria-stabilized zirconia to 12 MPa∙m1/2
or more for ceria-stabilized alumina-zirconia ceramic. In comparison, KIc values are 0.7 to 1.3 MPa∙m1/2 for enamel, 3.1 MPa∙m1/2
for dentin, and 0.8 to 2.5 MPa∙m1/2 for resin composites.
The critical strain energy release rate, which is designated as GIc,
is a measure of the strain energy that is released per unit increase in
crack area as a ceramic with flaws or cracks is loaded progressively.
The subscript I refers to the crack-opening mode under tension as
expressed for KIc. Comparative values of KIc (MPa∙m1/2) versus GIc
(kJ/m2) for different types of materials are as follows: (1) ductile
metals, 150 versus 50 to 200; (2) brittle metals, 25 versus 1 to 5;
and (3) soda-lime glass, 0.8 versus 0.5.
Abrasiveness to Enamel
In spite of their overall excellence in meeting the ideal requirements
of a prosthetic material, dental ceramics can cause catastrophic wear
of opposing tooth structure under certain conditions because of
their hardness. Wear is a form of fracture that occurs microscopically on the surface. The most extreme damage occurs because of
bruxing, premature occlusal contacts, and/or inadequate occlusal
adjustments. When cuspid-guided disocclusion is ensured, the wear
of opposing enamel and dentin will be greatly reduced. The abrasive
wear of opposing tooth structure can be reduced further by periodically refinishing the occlusal surface after frequent exposures to
carbonated beverages and/or acidulated phosphate fluoride.
The microfracture is the dominant mechanism responsible for
the damage that a roughened ceramic surface can cause to tooth
enamel surfaces. Enamel is susceptible to this kind of microfracture (Figure 10-3) through four specific mechanisms: (1)
asperities extending from the ceramic surface that produce high
localized stresses and microfracture; (2) gouging that results from
high stresses and large hardness differences between two surfaces
or particles extending from these surfaces; (3) impact or erosion
that occurs through the action of abrasive particles carried in a

• Figure 10-3 Excessive wear of mandibular teeth that were abraded by
opposing porcelain surfaces. (Courtesy Dr. H. Young.)

flowing liquid, such as saliva; and (4) contact stress microfracture
that increases localized tensile stress and also enhances the damage
caused by asperities, gouging, and impact or erosion. Because of
microfracture mechanisms, polishing the ceramic surface periodically to reduce the height of asperities and to minimize enamel
wear rates is necessary and highly recommended.
The abrasiveness of ceramics against enamel is affected by
numerous factors and properties of the crystal-phase particles
and the glass matrix (if present). These include ceramic properties such as hardness, tensile strength, fracture toughness, fatigue
resistance, particle–glass bonding, particle–glass interface integrity, and chemical durability. The oral environment also affects the
abrasiveness, such as frequency of exposure to corrosive chemical
agents (acidulated phosphate fluoride, carbonated beverages), abrasiveness of foods, residual stress, subsurface quality (voids or other
imperfections), magnitude and orientation of applied forces, chewing patterns, bruxing frequency, contact area, lubrication by saliva,
and duration of exposure to abrasive particles. All of these factors
can lead to wear of the ceramic, with the production of roughened
surfaces that can in turn abrade the opposing enamel. As a general
rule, the larger the hardness difference between two sliding surfaces, the greater the degree of wear. However, this simple principle
does not explain the wide variation in wear rates that is exhibited
by different patients under apparently similar conditions.

CRITICAL QUESTION
How can the potential abrasive damage of tooth enamel that opposes
ceramic surfaces be minimized?

Biological Properties
By virtue of their chemical inertness and resistance to corrosion,
ceramics are very biocompatible restorative materials because they
do not release any harmful agents to the oral environment. There
have been reports of traces of lead in feldspathic-based ceramic
powders up to 250 ppm. The presence of lead stems from the
use of the natural mineral feldspar in the ceramic. The American
Dental Association (ADA) Specification 69 states that the maximum allowable concentration of lead in dental ceramic powder
is 300 ppm. The main issue is not the total amount of lead in

CHAPTER 10

the powder but the leaching potential of lead or solubility of the
ceramic restoration in the oral cavity. International Organization
for Standardization (ISO 6872) has established a solubility testing
standard for dental ceramics but no specific values for the maximum allowable release of lead. Solubility testing standards are considered harsher than the conditions in the oral environment and
are representative of a lifetime of use. The amount of lead released
after exposure to 4% acetic acid at 80 °C for 16 hours was not
detectable according to several independent studies. The limits of
detection (LOD) established for these studies were at 5 and 10 ppb
(μg/L), at which no lead was detected. If lead was indeed released,
the level was below the 5 ppb level and is considered insignificant.

Physical Properties
Two other important attributes of dental ceramics are their potential for matching the appearance of natural teeth and their low
electrical and thermal conductivities.

Color-Matching Ability and Aesthetic Qualities
Dental ceramics are excellent in matching the appearance of natural teeth because they can display translucency, color, and chroma.
Color phenomena and terminology are discussed in Chapter 3,
Color and Optical Effects. Perfect color matching is extremely difficult and demands exceptional skill and experience on the part of
the dentist and lab technician. The structure of the tooth influences
its color. Dentin is opaquer than enamel and reflects light very well.
Enamel represents a predominantly crystalline layer over the dentin
and is composed of tiny prisms or rods cemented together by an
organic substance. The indices of refraction of the rods and the
cementing substance are different. As a result, light rays are dispersed by varying proportions of absorption, transmission, scattering, and reflection to produce a resulting translucent effect and
a sensation of depth as the scattered light ray reaches the eye. As
light strikes the tooth surface, part of the light is reflected, and the
remainder penetrates the enamel and is scattered. Any light reaching the dentin is either absorbed or partially reflected to the eye and
partially scattered within the enamel. If dentin is not present, as in
the tip of an incisor, some of the light rays may be transmitted into
the oral cavity. As a result, this area may appear to be more translucent than that toward the gingival area. Because the law of energy
conservation must apply, the following relationship shows the five
energy components that are derived from the energy (E) of the incident light: Eincident = Escattered + Ereflected + Eabsorbed + Etransmitted + Efluoresced.
Although some of the absorbed light may be converted into
heat, some may be transmitted back to the eye as fluorescent energy.
Light rays can also be dispersed, giving a color or shade that varies
in different teeth. The dispersion can vary with the wavelength of
the light. Therefore the appearance of the teeth may vary according
to whether they are viewed in direct sunlight, reflected daylight,
tungsten light, or fluorescent light. This phenomenon is called
metamerism. The dentist and laboratory technician must reproduce
the aesthetic characteristics sufficiently such that the appearance of
a ceramic prosthesis is discernable only to the trained eye.
Specimens of ceramic shades are produced and distributed in
a specific order in shade guides by dental ceramic manufacturers
to assist dentists and lab technicians in selecting optimum ceramic
shades and for communicating the desired prosthesis appearance
to each other. Shade guides made of porcelain are used most often
by dentists to describe the desired appearance of a natural tooth or
ceramic prosthesis. However, there are several deficiencies of shade
guides. Shade-guide tabs are much thicker than the thickness of

Ceramic-Based Materials

205

ceramic that is used for dental crowns or veneers, and they are
more translucent than teeth and ceramic crowns that are backed
by a nontranslucent dentin substructure, veneering ceramics that
are backed by an opaque core ceramic, or a metal framework.
Much of the incident light is transmitted through a tab. In contrast, most of the incident light on a crown is reflected except at
the incisal edge and at proximal incisal areas. Furthermore, the
necks of shade tabs are made from a deeper hue, and this region
tends to distract the matching ability of the observer in the gingival third of the tab. To avoid this situation, some clinicians grind
away the neck area of a set of shade tabs.
The production of color sensation with a pigment is a physically
different phenomenon from that obtained by optical reflection,
refraction, and dispersion. The color of a pigment is determined by
selective absorption and selective reflection. For example, if white
light is reflected from a red surface, all the light with a wavelength different from that of red is absorbed, and only the red light is reflected.
If a red hue is present in a ceramic crown, but the red hue of the same
wavelength is not present in the light beam, the tooth will appear as
a different shade. If the tooth or restoration surface is rough, most
of the light will be scattered, and little will penetrate the structure.

Conductivity
Ceramics also offer freedom from galvanic effects (low electrical conductivity). Because the metal atoms transfer their outermost electrons to the nonmetallic atoms and stabilize their highly
mobile electrons, ceramics are also excellent thermal (low thermal
conductivity and low thermal diffusivity) and electrical insulators.
Thus tooth sensitivity associated with metallic restorations that are
electrical and thermal conductors is minimized.

CRITICAL QUESTION
Which two inventions dramatically increased the success and survival
probability of metal-ceramic (MC) restorations?

History of Dental Ceramics
The first porcelain tooth material was patented in 1789 by de
Chemant, a French dentist, and Duchateau, a French pharmacist.
This product was an improved version of “mineral paste teeth”
but was not used to produce individual teeth because there was
no effective way to attach the teeth to a denture base material. In
1808, Fonzi, an Italian dentist, invented a “terrometallic” porcelain tooth that was held in place by a platinum pin or frame. Planteau, a French dentist, introduced porcelain teeth to the United
States in 1817, and Peale, an artist, developed a baking process in
Philadelphia for these teeth in 1822. Commercial production of
these teeth began in 1825 by Stockton. In England, Ash developed
an improved version of the porcelain tooth in 1837. In 1844, the
nephew of Stockton founded the S.S. White Company, which led
to further refinement of the design and the mass production of
porcelain denture teeth.
Dr. Charles Land, the grandfather of aviator Charles Lindbergh, introduced one of the first ceramic crowns to dentistry
in 1903 using a platinum foil matrix (also known as coping) and
high-fusing feldspathic porcelain. These crowns exhibited excellent aesthetics, but the low flexural strength of porcelain resulted
in a high incidence of fractures. Although feldspathic porcelains
with reliable chemical bonding have been used in MC prostheses,
they were considered to be too weak to use reliably in the construction of all-ceramic crowns without a tougher ceramic core,

206

PA RT I I I

Indirect Restorative Materials

a cast-metal core, or metal-foil coping. Furthermore, their firing
shrinkage resulted in significant discrepancies in fit and adaptation of margins unless correction firings were performed.
In 1959, Weinstein et al. filed U.S. Patent 3,052,982, which
described formulations of feldspathic porcelains with a wide range
of expansion coefficients that also bonded chemically to and were
thermally compatible with the existing alloys of the time. The first
commercial porcelain was developed by VITA Zahnfabrik around
1963. Although the first VITA porcelain products were known for
their aesthetic properties, the subsequent introduction of the more
versatile Ceramco porcelain (Dentsply Sirona) exhibited thermalexpansion behavior that allowed this porcelain to be used safely
with a wider variety of alloys. Significant developments in the
areas of MC properties, design, and performance, such as opalescence, specialized internal staining techniques, greening-resistant
porcelains, porcelain butt-joint margins, and shoulder porcelains,
have significantly enhanced the overall appearance and “vitality”
of MC crowns and bridges and the clinical survivability of these
restorations.
McLean and Hughes in 1965 introduced fracture-resistant allporcelain crowns made of dental aluminous core ceramic, a glass
matrix containing 40 to 50 wt% Al2O3 fillers. A feldspathic porcelain veneer was required to achieve acceptable aesthetics because
of the chalky-white appearance of the aluminous porcelain core
material. A 5-year fracture rate report showed only 2% for anterior crowns but an unacceptable 15% when aluminous porcelain
was used for molar crowns. Relatively large sintering shrinkage
(about 15% to 20%) of the core material and the use of a 20- to
25-μm-thick platinum foil have made marginal adaptation difficult to achieve except by highly skilled laboratory technicians. The
principal indication for the use of aluminous porcelain crowns is
the restoration of maxillary anterior crowns when aesthetics is of
paramount importance.
Since the introduction of aluminous porcelain crowns and
methods to produce durable MC crowns in the 1960s, improvements in the composition of ceramics and the method of forming
all-ceramic crowns have greatly enhanced the ability to produce
more accurate-fitting and fracture-resistant crowns made entirely
of ceramic material. An all-ceramic system developed by controlling the crystallization of a glass (Dicor) was demonstrated
by Adair and Grossman in 1984 and, later, a machinable glassceramic version (Dicor MGC), which had a tetrasilicic fluormica
crystal volume of approximately 70%. In the early 1990s, a pressable glass-ceramic (IPS Empress), which contained approximately
34 vol% leucite, was introduced. A more fracture resistant, pressable glass-ceramic (IPS Empress 2) containing approximately
70 vol% of lithia disilicate crystals was introduced in the late
1990s. This core ceramic has been used for three-unit fixed dental
prostheses (FDPs) as far posterior as the second premolar. Other
systems based on Al2O3 and zirconia will be discussed later. Significant progress has been made toward the goal of developing less
abrasive veneering ceramics.
In the succeeding sections, the discussion will focus on MC
systems, all-ceramic systems, ceramic-strengthening mechanisms,
and indications for the use of ceramic materials in greater detail.

Metal-Ceramic Systems
Several clinical studies have confirmed the high overall survival
percentages of MC prostheses. In this chapter, the term metalceramic or MC is used synonymously with porcelain fused to metal
(PFM), although the former term is the most internationally

• Figure 10-4 Schematic illustration of a metal-ceramic (porcelain fused
to metal) crown that has a facial metal thickness of 0.3 to 0.5 mm. It is
veneered with opaque porcelain approximately 0.3 mm in thickness, and
the body porcelain is about 1 mm thick.

accepted descriptor for these types of prosthetic material systems.
One clinical study revealed that the fracture rate of MC crowns
and bridges made from a high noble alloy was as low as 2.3% after
7.5 years. The most outstanding advantage of MC restorations is
their resistance to fracture. With metal occlusal surfaces, the fracture rate in posterior sites could be reduced further. Depending
on the ceramic material used, another potential advantage of MC
over all-ceramic restorations is that less tooth structure needs to
be removed to provide the proper bulk for the crown, especially if
metal alone is used on occlusal and lingual surfaces and porcelain
butt-joint margins are used on facial and buccal surfaces. Such
designs also cause less wear of antagonist enamel than occurs when
enamel is opposed by a ceramic surface.
A dark line at the facial margin of an MC crown that is associated
with a metal collar or metal margin is of significant concern when
gingival recession occurs. This adverse aesthetic result can be minimized by designing the crown with a ceramic margin or by using a
very thin knife-edge margin of metal that is veneered with opaque
shoulder porcelain (Figure 10-4). This ceramic margin should be
polished and/or glazed to avoid a rough surface at the margin.
One of the most frequently mentioned disadvantages is the
potential for metal allergy. Such allergic reactions are very rare,
except, possibly, when nickel-based alloys are used. Nonetheless,
MC crowns are decreasing in popularity for use in anterior restorations. An improvement in the properties of all-ceramic crowns
offers a greater potential for success in matching the appearance of
the adjacent natural tooth, especially when a relatively high degree
of translucency is desired. Indications may vary by patients, dentist preference, occlusion, and so forth. MC crowns are more commonly used for multiunit or posterior FDPs.
The following section focuses on the categories of ceramics,
requirements of metal components, bonding of ceramic to metal,
and fabrication of MC prostheses.

CRITICAL QUESTION
Which components of ceramics can cause excessive wear of tooth enamel?

CHAPTER 10

• Figure 10-5 Principal phase fields of feldspathic ceramics in the ternary
K2O-Al2O3-SiO2 system.

Ceramic Types
Conventional dental porcelain is a vitreous ceramic based on a
silica (SiO2) network and potash feldspar (K2O•Al2O3•6SiO2) or
soda feldspar (Na2O•Al2O3•6SiO2) or both. The ternary-phase
diagram in Figure 10-5 for the K2O-Al2O3-SiO2 system shows the
approximate composition ranges of feldspathic porcelain products that are used for MC prostheses and for denture teeth. The
feldspars used for dental porcelains are relatively pure and colorless. Thus pigments must be added to produce the hues of natural
teeth or the color appearance of tooth-colored restorative materials that may exist in adjacent teeth. Opacifiers and glass modifiers
to control the fusion temperature, sintering temperature, coefficient of thermal contraction, and solubility are also added. These
ingredients are mixed together and fired to a molten state to complete the necessary chemical reaction (fusing), and then quenched
in water. The resultant product, which is called frit, is then ground
to fine powders for application.

Feldspathic Porcelains
Feldspathic porcelains contain a variety of oxides including an
SiO2 matrix (52 to 65 wt%), Al2O3 (11 to 20 wt%), K2O (10 to
15 wt%), Na2O (4 to 15 wt%), and certain additives (e.g., B2O3,
CeO2, Li2O, TiO2, and Y2O3). These ceramics are called porcelains because they contain a glass matrix and one or more crystal
phases, although the term porcelain traditionally refers to products that were produced from kaolinite (Al2O3•2SiO2•2H2O),
which is a type of clay. The compositions of the veneering (layering) ceramics used for MC restorations (Table 10-1) generally
correspond to those used previously for veneering aluminous porcelain core ceramic (see History of Dental Ceramics section). For
MC porcelains, specific concentrations of soda, potash, and/or
leucite are necessary to reduce the sintering temperature and raise
the thermal expansion coefficient to a level compatible with that
of the metal coping. The opaque porcelains also contain relatively
large amounts of metallic oxide opacifiers to conceal the underlying metal and minimize the thickness of the opaque layer.
Feldspar has the tendency to form crystalline leucite
(K2O•Al2O3•4SiO2) when melted. Leucite is a potassium-aluminum-silicate mineral with a high coefficient of thermal expansion
(20 to 25 × 10–6/K) compared with that of feldspar porcelain

Ceramic-Based Materials

207

(8.6 × 10–6/K). When feldspar is heated at temperatures between
1150 °C and 1530 °C, this material undergoes incongruent melting to form leucite crystals in a liquid glass. Incongruent melting
is the process by which one material melts to form a liquid plus
a different crystalline material. The formation of leucite during
melting controls the thermal expansion of the porcelain during
bonding to a metal coping. Leucite has been added in felspar porcelains to control their coefficients of thermal contraction.
Feldspathic porcelains cannot be classified as glass-ceramics
because crystal formation does not occur through controlled
nucleation, crystal formation, and growth. There are four types of
feldspathic porcelains: (1) ultralow- and low-fusing ceramics, (2)
low-fusing specialty ceramics (shoulder porcelains and wash-coat
ceramics), (3) ceramic stains, and (4) ceramic glazes (autoglaze
and add-on glaze).
The particle type and size of crystal fillers greatly influence the
potential abrasiveness of the ceramic prosthesis. Thus the abrasiveness of the finished surface will depend on the presence or
absence of crystalline fillers. When the opaque porcelain of MC
restorations becomes exposed as a result of the loss of veneer, the
excessive wear of enamel may occur by direct two-body contact
with the opaque porcelain. When one examines the research literature investigating the potential for abrasive damage of enamel,
emphasis should be placed on clinical studies that clearly describe
the preparation history of the outer surface layer.
Veneering ceramics (“porcelains”) for metals have higher
expansion and contraction coefficients than the ceramics used
to veneer alumina or zirconia core ceramics. They should not be
subjected to nonessential repeated firings because this may lead
to devitrification and an increased risk of cloudiness within the
porcelain, in addition to potential changes in coefficient of thermal expansion (αe) and coefficient of thermal contraction (αc).
A proper matching of these thermal properties of the alloy and
porcelain is imperative to reduce the risk for chipping or cracking
of the ceramic veneers, either during cooling from the sintering or
glazing temperatures or at some later time in clinical service.

Ultralow-Fusing Ceramics for Metal-Ceramic Prostheses
In 1992, Duceram LFC (low-fusing ceramic; Dentsply Sirona) was
marketed as an ultralow-fusing ceramic for metal-ceramic prostheses with three unique features: (1) this ceramic is based on a hydrothermal glass in which water is incorporated into the silicate glass
structure to produce nonbridging hydroxyl groups that disrupt the
glass network, thereby decreasing the glass transition temperature,
viscosity, and firing temperature and increasing the coefficient of
thermal expansion (CTE) to allow use as a veneer for certain lowexpansion metals; (2) these types of ceramics are also claimed to be
“self-healing” through a process of forming a 1-μm-thick hydrothermal layer along the ceramic surface; and (3) the extremely small size
of the crystal particles (400 to 500 nm) enhances the opalescence
of the ceramic by reflecting blue light hues from the surface and
yellow hues from the interior of the ceramic. Other ultralow-fusing
ceramics (sintering temperatures below 850 °C) that are now commonly referred to as low-fusing ceramics have been introduced with
veneering glasses that are claimed to be kinder to opposing tooth
enamel, either because they are predominantly a glass phase material or because they contain very small crystal particles.
Most of the ultralow-fusing ceramics have microstructures that
exhibit either a well-distributed dispersion of small crystal particles
or few to no crystals. Wear studies are promising in several cases relative to the enamel wear caused by these ceramics, although not all
ultralow-fusing ceramics exhibit this decreased level of abrasiveness.

208

PA RT I I I

TABLE 10-1

Indirect Restorative Materials

Compositions of Selected Ceramics (wt%)
LOW-FUSING VACUUM PORCELAIN

METAL-CERAMIC PORCELAIN
Low-Fusing

HIP GLASS-CERAMIC

FAP GLASS-CERAMIC

IPS e.max Press
(Based on
Li2O•2SiO2)

IPS e.max Ceram
Veneer Ceramic

Aluminous
Porcelain

Dentin

Enamel

Dentin

Enamel

UltralowFusing

SiO2

35.0

66.5

64.7

59.2

63.5

60–70

57–80

45–70

Al2O3

53.7

13.5

13.9

18.5

18.9

5–10

0–5

5–22

CaO

1.1

2.1

1.8

—

—

1–3.0

—

1–11

Na2O

2.8

4.2

4.8

4.8

5.0

10–15

—

4–13

K2O

4.2

7.1

7.5

11.8

12.3

10–13

0–13

3–9

B2O3

3.2

6.6

7.3

4.6

0.1

0–1.0

—

—

ZnO

—

—

—

0.6

0.1

—

0–8

—

ZrO2

—

—

—

0.4

0.1

0–1.0

0–8

—

BaO, Y2O3

—

—

—

—

—

0–0.2

—

—

SnO2

—

—

—

—

—

0–0.2

—

—

Li2O

—

—

—

—

—

0–1.0

11–19

—

F

—

—

—

—

—

0–1.0

P2O5

—

—

—

—

—

—

0–11

0.5–6.5

Sb2O3

—

—

—

—

—

0–1.0

—

—

CeO2

—

—

—

—

—

0–0.2

—

—

TiO2

—

—

—

—

—

1–3.0

—

—

Pigments/other

—

—

—

—

—

—

0–8/0–10

0–3

Sintering/firing
temperature (°C)

980

980

950

900

900

650–700

945

750

Component

0.1–2.5

FAP, fluorapatite; HIP, hot-isostatically pressed.

Ultralow-fusing ceramics contain less Al2O3 and increased concentrations of CaO, K2O, Li2O, and Na2O (Table 10-1).
Ultralow-fusing dentin and enamel ceramics may be easier to
polish and may yield smoother and less abrasive surfaces than conventional low-fusing and medium-fusing porcelains. Because of
their lower concentration of leucite crystals compared with conventional porcelains, they have lower expansion and contraction
coefficients. Their lower sintering temperatures provide opportunities for use with alloys that have lower fusion temperatures, like
Type 2 and 4 gold alloys, whose compositions must be modified
to ensure proper chemical bonding and matched thermal expansion and contraction coefficients.

Glass Modifiers
The sintering temperature of crystalline silica is too high for use
in veneering aesthetic layers onto dental casting alloys. At such
temperatures, the alloys would melt. In addition, the coefficient of
thermal contraction of crystalline silica is too low for these alloys.
Bonds between silica tetrahedra can be broken by the addition of
alkali metal ions such as sodium, potassium, and calcium. These
ions are associated with the oxygen atoms at the corners of the
tetrahedra and interruption of oxygen-silicon bonds. As a result,
the three-dimensional (3-D) silica network contains many linear
chains of silica tetrahedra that are able to move more easily at

lower temperatures than the atoms that are locked into the 3-D
structure of silica tetrahedra. This ease of movement is responsible
for the increased fluidity (decreased viscosity), lower softening
temperature, and increased thermal expansion conferred by glass
modifiers. However, too high of a modifier concentration reduces
the chemical durability (resistance to attack by water, acids, and
alkalis) of the glass. In addition, if too many tetrahedra are disrupted, the glass may crystallize (devitrify) during porcelain-firing
operations. Hence, a balance between a suitable melting range and
good chemical durability must be maintained.
Boric oxide (B2O3) can behave as a glass modifier to decrease viscosity, lower the softening temperature, and form a glass network.
Because boric oxide forms a separate lattice interspersed with the
silica lattice, this oxide still interrupts the more rigid silica network
and lowers the softening point of the glass. Water, which is not an
intentional addition to dental porcelain, can become a modifier.
The hydronium ion, H3O+, can replace sodium or other metal ions
in a ceramic that contains glass modifiers. This fact accounts for the
phenomenon of “slow crack growth” of ceramics that are exposed
to tensile stresses and moist environments. Water also may account
for the occasional long-term failure of porcelain restorations after
several years of service. The role of alumina (Al2O3) in glass formation is complex. Alumina is not a true glass former but can take
part in the glass network to alter the softening point and viscosity.

CHAPTER 10

TABLE 10-2

Ceramic-Based Materials

209

Classification of Dental Ceramics by
Sintering Temperature
Sintering Temperature
Range

Class

Applications

High fusing

Denture teeth and fully
sintered alumina and
zirconia core ceramics

>1300 °C (>2372 °F)

Medium
fusing

Denture teeth,
presintered zirconia

1101–1300 °C (2013–2372 °F)

Low fusing

Crown and bridge
veneer ceramic

850–1100 °C (1563–2012 °F)

Ultralow
fusing

Crown and bridge
veneer ceramic

<850 °C (<1562 °F)

Manufacturers employ glass modifiers to produce dental porcelains with varying firing temperatures. Dental porcelains are
