Repository: pachecodcg/dhy3150chatbot

DHYG 3150 - Dental Materials
Spring 2026
Instructor: Dr. Rafael Pacheco

[REPLACE THIS FILE WITH YOUR ACTUAL SYLLABUS]

This is a placeholder file. You should:
1. Delete this file
2. Upload your actual course syllabus here
3. Upload your lecture notes/slides (as .txt or .md files)
4. Upload the Phillips textbook chapter files (if you have them split)

File naming suggestions:
- DHYG3150_Syllabus_Spring2026.txt
- Lecture01_Introduction.txt
- Lecture02_Composites.md
- Phillips_Ch05_Resin_Based_Composites.txt

The backend will automatically read all .txt, .md, and .csv files from this folder.

File: backend/knowledge_base/Phillips_Ch10_Ceramic_Based_Materials.txt (part 2 of 4)
10
classified according to their firing temperatures. A typical classification is given in Table 10-2. The medium-fusing and high-fusing
types are used for the production of denture teeth. The low-fusing
and ultralow-fusing porcelains are used as veneering ceramics for
crown and bridge construction. Some of the ultralow-fusing porcelains are used for titanium and titanium alloys because of their
low-contraction coefficients that closely match those of the metals,
and because the low firing temperatures reduce the risk for growth
of the metal oxide. However, some of these ultralow-fusing porcelains contain enough leucite to raise their coefficients of thermal
contraction as high as those of conventional low-fusing porcelains.

Glazes and Stain Ceramics
To ensure adequate chemical durability, a self-glaze of porcelain is
preferred to an add-on glaze. A thin external layer of glassy material is formed during a firing procedure at a temperature and time
that cause localized softening of the glass phase. The add-on glaze
slurry material that is applied to the porcelain surface contains
more glass modifiers and thus has a lower firing temperature. Keep
in mind that higher proportions of glass modifier tend to reduce
the resistance of the applied glazes to leaching by oral fluids.

CRITICAL QUESTION
How is the degree of sintering controlled, and what parameter defines
complete sintering?

The aesthetics of porcelains for MC and ceramic prostheses,
veneers, and denture teeth may be enhanced through the application of stains and glazes to provide a more lifelike appearance. Stains
are simply tinted glazes that are also subject to the same chemical
durability problems. However, most of the currently available glazes
appear to have adequate durability if they are produced in thicknesses of 50 μm or more. To make shaded veneering ceramic to
simulate stain on natural teeth, coloring pigments are first fused
with feldspar, ground to fine powder, and then blended with the
unpigmented powdered frit to provide the proper hue and chroma.
Examples of metallic oxides and their respective color contributions
to porcelain include iron or nickel oxide (brown), copper oxide
(green), titanium oxide (yellowish brown), manganese oxide (lavender), and cobalt oxide (blue). Opacity may be achieved by the addition of cerium oxide, zirconium oxide, titanium oxide, or tin oxide.

• Figure 10-6 Autoglazed veneer ceramic.
One method for ensuring that the applied characterizing stains
will be permanent is to use them internally. Internal staining and
characterization can produce a lifelike result, particularly when
simulated enamel craze lines and other features are built into the
porcelain rather than merely applied to the surface. The disadvantage of internal staining and characterization is that the porcelain must be stripped completely if the color or characterization
is unacceptable.
Autoglazed feldspathic porcelain is stronger than unglazed porcelain. The glaze is effective in sealing surface flaws and reducing
stress concentrations. Figure 10-6 shows an MC crown with a properly fired autoglazed porcelain surface. If the glaze is removed by
grinding, the transverse strength may be only half that of the sample
with the glaze layer intact. However, the results of recent studies
indicate that porcelains with highly polished surfaces have strengths
comparable to those of specimens that were polished and glazed.
This observation is of clinical importance. After the porcelain restoration is cemented in the mouth, the common practice for the dentist is to adjust the occlusion by grinding the surface of the porcelain
with a diamond bur. This procedure weakens the porcelain, with a
roughened surface that can cause increased wear of enamel. There
are commercial finishing and polishing kits available for various
types of ceramics (Chapter 16, Ceramic Restorations). A smoother
surface also reduces the abrasion-causing damage to opposing teeth
or restorations.
Glazing of feldspathic porcelain is believed to eliminate surface flaws and produce a smoother surface. However, an optimum
method of producing the smoothest surface in the shortest time has
not been established. Fine polishing of a roughened surface, followed
by glazing will logically produce a smoother surface than polishing
alone, sandblasting, followed by glazing, or diamond grinding, followed by glazing. However, even though one polishes and/or glazes
a porcelain veneer surface, the surface will either slowly or markedly
break down in the presence of liquids in our everyday diets, including acids such as citric acid and acetic acid. Studies have shown that
these veneers will corrode over time with constant exposure to fluctuations in dietary pH changes coupled with occlusal wear.

Requirements of Metal Component
Many alloys are available to be veneered with low-fusing and
ultralow-fusing porcelains. The compositions of alloys control the castability, bonding ability to porcelain, and the magnitude of stresses that develop in the porcelains during cooling
from the sintering temperature. A list of typical alloy types sold
by one manufacturer is presented in Table 10-3, along with the

210

PA RT I I I

TABLE 10-3

Indirect Restorative Materials

Composition and Properties of Typical Alloys for Metal-Ceramic (PFM) Prostheses
COMPONENTS AND PROPERTIES

Alloy Product

Principal
Elements

Noble Metal
(wt%)

ADA
Class

2% Proof
Stress (MPa)

Elongation
(%)

Hardness
(VHN)

Elastic
Modulus (GPa)

CTE
(25–500 °C)
10-6/K

CTE
(25–600 °C)
10-6/K

Brite Gold

Au-Pt-In

99

HN

230

15.0

100

79

14.8

15.0

Brite GoldXH

Au-Pt

97.9

HN

355–427

11.0

180

107

14.4

14.7

Golden Ceramic

Au-Pt-Pd

97.4

HN

360

12.0

165

64

14.6

14.7

Aquarius Hard

Au-Pt-Pd

97.2

HN

455

12.0

205

88

14.5

14.8

Aquarius

Au-Pt-In

97–98

HN

320

12.0

160

79

14.6

14.8

IPS d.SIGN 98

Au-Pt

98.0

HN

510

8.0

220

80

14.3

14.6

Y

Au-Pt-Pd

96.8

HN

320

12.0

160

81

14.6

14.8

Aquarius XH

Au-Pt-Pd

96.8

HN

510

7.0

220

83

14.1

14.4

Y-2

Au-Pt-Pd

94.6

HN

380

12.0

155

83

15.0

15.1

Y-Lite

Au-Pd-Ag

93.8

HN

500

14.0

225

88

13.9

14.1

Sagittarius

Au-Pd-Pt

95.8

HN

580

10.0

245

94

14.0

14.3

Y-1

Au-Pd-Pt

87.4

HN

340

15.0

185

99

14.8

15.0

IPS d.SIGN 96

Au-Pd-Pt

87.7

HN

405

15.0

214

92

14.3

14;5

IPS d.SIGN 91

Au-Pd-In

90.6

HN

570

31.0

250

136

14.2

14.4

W

Au-Pd-Ag

80.4

HN

455

21.0

220

113

14.2

14.5

W-5

Au-Pd-Ag

78.2

HN

530

20.0

255

118

14.0

14.2

Lodestar

Au-Pd-In

90.0

HN

495

20.0

240

98

14.1

14.3

W-3

Au-Pd-In

88.3

HN

495

17.0

225

128

13.9

14.1

W-2

Au-Pd-Ag

85.3

HN

640

20.0

205

113

14.2

14.6

Evolution Lite

Au-Pd-In-Ag

89.6

HN

375

11.0

280

130

14.2

14.5

Capricorn

Pd-In-Ga-Au

84.1

N

525

21.0

260

101

14.3

14.5

IPS d.SIGN 84

Pd-In-Au-Ag

84.2

N

485

29.0

295

117

13.8

14.0

IPS d.SIGN 67

Pd-Ag-Sn-Au

66.7

N

545

15.0

240

104

13.9

14.2

Spartan Plus

Pd-Cu-Ga-Au

80.8

N

795

20.0

310

97

14.3

14.6

Capricorn 15

Pd-Ag-Au-Pd

66.9

N

490

21

255

101

14.3

14.5

Aries

Pd-Ag-Sn

63.7

N

415

46.0

185

98

14.7

14.8

IPS d.SIGN 59

Pd-Ag-Sn

59.2

N

490

14.0

230

139

14.5

14.8

IPS d.SIGN 53

Pd-Ag-Sn-In

53.8

N

545

13.0

250

132

14.8

14.9

W-1

Pd-Ag-Sn

53.3

N

485

11.0

240

114

15.2

15.4

Calisto CP+

Co-Pd-Cr-Mo

25.0

N

640

10.0

365

180

14.4

14.9

Pisces Plus

Ni-Cr-W

0

PB

600

10.0

280

183

14.1

14.4

IPS d.SIGN 15

Ni-Cr-Mo

0

PB

340

13.0

200

200

13.9

14.2

IPS d.SIGN 30

Co-Cr-Mo

0

PB

520

6.0

375

234

14.5

14.7

ADA, American Dental Association; CTE, coefficient of thermal expansion; HN, high noble; N, noble, PB, predominantly base metal; VHN, Vickers hardness number.

CHAPTER 10

relevant properties of the respective alloy. The reader is referred to
Chapter 9, Requirements of Alloys for Metal-Ceramic Applications, for a description of other systems and the effects and purposes of the constituent metals.
The metal should have a higher melting range, with solidus
temperature greater than the sintering temperature of the ceramic
to prevent sag, creep (see Figure 9-2), or melting of the coping
or framework during sintering and/or glazing. This deformation
does not occur at oral temperatures. In addition, for gold alloys,
a small amount (about 1%) of base-metal elements, such as iron,
indium, and tin, is added to form a surface oxide layer during the
so-called “degassing” treatment. Degassing is a misnomer because
the primary purpose is to produce an adherent metal oxide on
the surface to facilitate bonding to porcelain. Other properties of
alloys of particular importance are the elastic modulus and proof
strength (yield strength), which should be high enough to resist
deformation, and the CTE should be closely matched to those
of the ceramics. These properties, along with the oxide layer, are
discussed in the following section.

CRITICAL QUESTION
What three conditions control the durability of ceramic bonding to an oxidized
metal coping?

Bonding Porcelain to Metal
A durable bond between the ceramic and the metal is the primary requirement for the success of an MC restoration. When the
ceramic powder is brought to sintering temperature, it melts and
wets the metal surfaces. The liquid-phase ceramic then fills the surface roughness of the metal coping. Meanwhile, the liquid-glass
phase reacts with metal oxide and forms an intermediate layer that
adheres strongly to the ceramic and the metal coping. When the
sintered MC prothesis is cooled to room temperature, the bond
between the metal and the ceramic may remain intact or become
separated, depending on the extent of difference between their
CTEs. These phenomena, occurring during the sintering and cooling cycle, constitute the three factors that control the durability
of MC bonding: mechanical interlocking, chemical bonding, and
thermal compatibility.
Recall from the discussion in Chapters 2 (Mechanical Interlocking) and 6 (Mechanisms of Adhesion) that mechanical interlocking
occurs when there is surface roughness. There is some evidence to
support MC bonding through a mechanical interlocking mechanism. One Pd-Ag alloy was found to form metal nodules on the
surface via a creep mechanism. These nodules presumably provide
sufficient mechanical retention for clinical use because this alloy had
been used for many years without noted problems (see Figure 9-3).

CRITICAL QUESTION
What condition is required of cast metals to achieve ionic and/or covalent
bonding to veneering porcelain?

As described, metal oxides work like coupling agents in bonding ceramic to metal. The oxidation behavior of these alloys largely
determines their potential for bonding with porcelain. Research
into the nature of MC adherence has indicated that those alloys
that form adherent oxides during the oxidation cycle also form a
good bond to porcelain, whereas those alloys with poorly adherent
oxides or poor bond of porcelain to the oxide (Figure 10-7) form

Ceramic-Based Materials

211

• Figure 10-7 Bond failure of metal-ceramic post and core prosthesis
poor wetting. Although the thickness of the oxide is thought to
play a role, there is insufficient evidence to support this theory.
Rather, the quality of the oxide and this oxide’s adhesion to the
metal substrate appear to be the most important factors. This porcelain–metal bond is primarily ionic but is likely to have a covalent character as well and is capable of forming on smooth surfaces
where little opportunity exists for mechanical interlocking.
There is a slight difference in the CTE between the metal and
ceramic; usually metal has a higher value than that of the ceramic.
During cooling to room temperature, the dimension of the metal
coping becomes smaller relative to the ceramic, and vice versa.
This means that some adjustment in the dimension at the interface must occur to keep both metal and ceramic bonded together
as they cool down. The metal coping needs to be stretched somehow, and the ceramic needs to be compressed. A possible scenario
is that the ceramic stretches the metal coping as the metal coping
compresses the ceramic. That arrangement results in stresses developed around the interface. For example, a difference in the coefficients of thermal contraction of 1.7 × 10–6/K can produce a shear
stress of 280 MPa in porcelain next to the MC interface when
the porcelain is cooled from 954 °C to room temperature. If the
shear resistance to failure is far less than 280 MPa, these stresses,
resulting from thermal contraction, would likely cause spontaneous bond failure or cracking of the veneering ceramic.
The tensile stresses induced within the restoration by occlusal
forces would be added to the residual thermal stresses. However,
for MC systems that have an average contraction coefficient difference of 0.5 × 10–6/K or less (between 600 °C and room temperature), fracture is unlikely to occur except in cases of extreme stress
concentration or extremely high intraoral forces. These are known
as thermally compatible systems. Many restorations made from metal
and porcelain combinations having contraction coefficient differences between 0.5 and 1.0 × 10–6/K are known to survive for many
years. Most patients generate typical bite forces of 400 to 800 N
between molar teeth and much lower forces between premolars
and between anterior teeth. Thus a rather small number of patients
will have bite force capabilities that are likely to cause fracture of
MC crowns or bridges even when residual thermal incompatibility
stresses are present. As a general rule, lower forces are generated by
younger children, female patients, a more closed bite, occlusion
between natural teeth, a denture, and fixed partial dentures.
The general term compatibility has been used in ISO 96931:2012 Dentistry—Compatibility Testing—Part 1: MC systems,
which describe a debonding/crack-initiation strength test, to identify the ability of the MC system to demonstrate both acceptable

212

PA RT I I I

Indirect Restorative Materials

adhesion of ceramic to metal oxide and freedom from the crack
formation associated with stresses caused by thermal expansion
and contraction differences.

CRITICAL QUESTION
Why should the difference in CTEs between metal coping and respective
veneering ceramic be small?

Other equally important properties of MC systems are the proportional limit (or yield strength) and elastic modulus of the metal
coping. Alloys with a high modulus will also reduce the stress distribution to the ceramic from occlusion. A high proportional limit
also prevents the metal coping from deforming plastically.
Various tests have been advocated for measuring the bond
strength; however, the strength values obtained may not represent
the true strength of the bond. Depending on the difference in
CTEs of the metal and the ceramic, residual stress evolves during
cooling. If a residual compressive stress evolves in the porcelain
adjacent to the interfacial region, a higher bond-strength value
will result, assuming that a valid test is used to produce interfacial
fracture. A fracture that initiates away from the interface does not
necessarily prove that the interfacial bond strength is greater than
the cohesive strength of either the metal or the ceramic. This fracture may merely be caused by misalignment of loading or unintended stress distributions such that the maximum tensile or shear
stresses do not occur in the interfacial region, or it may result from
surface flaws that favor separation away from the interface.
For an MC bond to be maintained over time, there should be
minimal residual shear stresses at the porcelain after cooling from
the sintering temperature. An unfavorable stress distribution during
the cooling process can result in immediate or delayed fracture of the
porcelain. Thus for a successful MC restoration to be realized, both a
strong interfacial bond and thermal compatibility are required.

Fabrication of Metal-Ceramic Prostheses
The fabrication of MC prostheses involves a two-step process: fabrication of the metal substructure and firing of veneering ceramic.
The metal substructures are constructed using the lost wax technique, computer-aided design/computer-aided manufacturing
(CAD-CAM), or 3-D printing, which is followed by finishing,
polishing, and oxidation to achieve a surface oxide layer. The
application of the ceramic veneer can be achieved through manual
condensation or by vacuum pressing ceramic ingots.

Manual Porcelain Condensation
Ceramic for veneering MC prostheses, as well as for other applications, is supplied as a fine powder that is designed to be mixed
with water or another vehicle and condensed into the desired
form. The powder particles are of a particular size distribution
to produce the most densely packed porcelain when properly
condensed. Proper and thorough condensation is also crucial in
obtaining dense packing of the powder particles. Dense packing
lowers firing shrinkage and reduces porosity in the fired ceramic.
This condensation may be achieved by various methods, including
the vibration, spatulation, and brush techniques.
Firing Procedure
The thermochemical reactions between components of the
ceramic are virtually completed during the original manufacturing process of making frits. Thus the purpose of firing is to sinter

the ceramic particles together for a specific time and temperature
combination to form the prosthesis. For low-fusing porcelain, the
condensed porcelain mass is placed in front of or below the muffle
of a preheated furnace at approximately 650 °C. This preheating
procedure permits the remaining water in the condensed ceramic
mass to dissipate. Placement of the condensed mass directly into
even a moderately warm furnace results in a rapid production of
steam, thereby introducing voids or fracturing large sections of
the veneer. After preheating for approximately 5 minutes, the porcelain is placed into the furnace, and the firing cycle is initiated.
At the initial firing temperature, the voids are occupied by the
atmosphere of the furnace. As sintering of the particles begins, the
porcelain particles fuse at their points of contact, and the structure
shrinks and densifies. As the temperature is raised, the sintered
glass gradually flows to fill up the air spaces. Air can still be trapped
because the fused mass is too viscous to allow all the air to escape.
An aid in the reduction of porosity in dental porcelain is vacuum
firing. Sintering is complete when the structure achieves 100% of
the theoretical density. However, this is unlikely to occur even in
the presence of a vacuum because the possibility that all pores will
be eliminated under typical dental sintering conditions is remote.
A few bubbles are present, but they are markedly smaller than the
ones obtained with the usual air-firing method. At a condition of
95% to 99% theoretical density, the dental veneering ceramic is
said to be mature or fully sintered.
In some cases, multiple firings are necessary to fabricate a prosthesis, such as the application of a stain layer for shade adjustment
or for characterization with stain lines or fine cracks. Several chemical reactions occur over time at porcelain-firing temperatures, and
of particular importance are increases in the concentration of crystalline leucite. The presence of leucite content can alter the coefficient of thermal contraction of the porcelain. Some porcelains
undergo an increase in leucite crystals after multiple firings that
will increase their CTE. If the expansion coefficient increases above
that of the metal, the expansion mismatch between the porcelain
and the metal can produce stresses during cooling that are enough
to cause immediate or delayed crack formation in the porcelain.

Cooling
The proper cooling of a porcelain restoration from firing temperature to room temperature is the subject of considerable importance. The catastrophic fracture of glass that has been subjected to
sudden changes in temperature is a sufficiently familiar experience
that most clinicians are cautious about exposing dental porcelain
to rapid cooling (thermal shock) after firing. The cooling of dental porcelain, however, is a complex matter, particularly when the
porcelain is bonded to a metallic substrate. Multiple firings of an
MC restoration can cause the coefficient of thermal contraction of
the porcelain to increase and can actually make the ceramic more
likely to crack or craze because of tensile stress development.
The MC restoration that is shown schematically in Figure 10-4
has a facial metal thickness of 0.3 to 0.5 mm. This is veneered
with opaque porcelain approximately 0.3 mm in thickness. The
body porcelain is about 1-mm thick. Because a ductile metal is
used as an inner core of an MC crown, cracks will not propagate
in the metal, but they can progress through the veneering ceramic
or within the interfacial region. With proper design and physical
properties of the porcelain and metal, the porcelain is reinforced
so that brittle fracture of the veneer can be avoided or at least
minimized. Although most MC restorations involve cast metal
copings, several novel noncast approaches (electrodeposition,
milling, swaging, and burnishing) for the fabrication of metal

CHAPTER 10

substructures have been developed in recent years. The fracture
resistance of MC prostheses made from these core metals is much
less reliable compared with those made from traditional cast metal
copings and frameworks.

Ceramic-Ceramic or All-Ceramic Systems
Recent developments in ceramic products with improved fracture
resistance, advanced CAD-CAM technology, and excellent aesthetic
capability have led to a significant increase in the use of ceramicceramic or all-ceramic products. Ceramic crowns and bridges have
been in widespread use since the beginning of the 21st century. One
of the first hot-isostatically pressed (HIP) core ceramics was IPS
Empress, a leucite-based glass-ceramic. Because of this material’s relatively low flexure strength and fracture toughness, this glass-ceramic
was limited to anterior single-unit restorations. Other ceramics that
were limited to single-unit restorations were Vitadur N aluminous
porcelain; Cerestore magnesia-alumina shrink-free ceramic; and
Dicor, a tetrasilicic-fluormica-based glass-ceramic. Although these
materials had reasonably good success rates for a few years, their
limitations slowly, but surely, led to the development of stronger and
tougher ceramics that allowed for a broader range of uses.

Glass-Ceramics
A glass-ceramic is a material that is formed into the desired shape
as a glass, then subjected to a heat treatment to induce partial
devitrification (i.e., loss of glassy structure by crystallization of the
glass). The crystalline particles, needles, or plates formed during
this heat-treatment process interrupt the propagation of cracks in
the material when an intraoral force is applied, thereby promoting increased strength and toughness. The use of glass-ceramics
in dentistry was first proposed by MacCulloch in 1968. He used
a continuous glass-molding process to produce denture teeth. He
also suggested that fabricating crowns and inlays by centrifugal
casting of molten glass was possible.
The first commercially available castable ceramic material for
dental use, Dicor, was developed by Corning Glass Works and
marketed by Dentsply International. Dicor was a castable glass
that contained 55 vol% of tetrasilicic fluormica (KMg2.5Si4O10F2)
and was formed into an inlay, facial veneer, or full-crown restoration by a lost wax casting process similar to that employed for
metals. This product was derived from the quaternary ceramic
system, K2O-MgF2-MgO-SiO2. Besides this material’s relatively
low flexure strength (110 to 172 MPa) and low fracture toughness
(1.6 to 2.1 MPa•m1/2), the original cast form was colorless, and
prostheses needed to be colored through the application of a thin
layer of shading porcelain. Subsequent products were provided as
dark and light shades of machinable glass-ceramic (MGC). The
flexure strength of Dicor MGC decreased by up to 88% after the
tensile surface was ground.
After the glass casting core or coping was recovered from the
casting investment, the glass was sandblasted to remove residual
casting investment, and the sprues were gently cut away. The
glass was then covered by a protective “embedment” material and
subjected to a heat treatment that caused microscopic plate-like
crystals of tetrasilicic fluormica to grow within the glass matrix.
This crystal nucleation and crystal growth process is called ceramming. Once the glass was cerammed, the glass was then fit on the
prepared dies, ground as necessary, and coated with veneering
porcelain to match the shape and appearance of adjacent teeth.
Dicor glass-ceramic was capable of producing remarkably good

Ceramic-Based Materials

213

aesthetics, perhaps because of the “chameleon” effect, where part
of the color of the restoration was picked up from the adjacent
teeth and from the tinted cements used for luting the restorations.
When used for posterior crowns, the Dicor glass-ceramic crowns
were more susceptible to fracture than anterior crowns.
More recently, glass-ceramics based on leucite, lithia disilicate,
and hydroxyapatite have been used. These ceramics are available
as powders or as solid blocks that can be machined through CADCAM processes or hot-pressed either as a core ceramic or as a
veneering ceramic. The condensation and processing of ceramic
powders are described in a previous section.

Hot-Isostatically Pressed Glass-Ceramics
Veneered leucite-based glass-ceramic core restorations are indicated
for anterior veneers and crowns and premolar inlays, onlays, and
crowns. Hot-pressed leucite-containing glass-ceramics have been
used for many years. The technology of hot-pressing leucite-based
and lithia-disilicate–based glass-ceramics is well established, and this
technology has recently been applied to the hot-pressing of veneer
ceramics on metals and zirconia core ceramics. The most widely
used leucite-based products are IPS Empress (Ivoclar Vivadent),
Cerpress SL (Leach and Dillon), Finesse (DENTSPLY Ceramco),
and IPS e.max CAD (Ivoclar Vivadent). These glass-ceramics contain approximately 35 vol% of leucite (K2O•Al2O3•4SiO2) crystals. The glass-matrix layering ceramic for these core materials also
contains leucite. These glass-ceramics have relatively low flexure
strength (≤112 MPa) and fracture toughness (1.3 MPa•m1/2), so
they are not recommended for molar crowns or bridges. A partial
listing of HIP core ceramics is given in Table 10-4.
IPS Empress 2 (Ivoclar Vivadent), IPS Eris (Ivoclar Vivadent),
and Optec OPC 3G (Pentron Laboratory Technologies) contain
approximately 65 to 70 vol% of lithia disilicate (Li2O•2SiO2) as the
principal crystal phase (Table 10-1). The lithia disilicate materials
that are used as glass-ceramics have a narrow sintering range, which
makes the processing of ceramic prostheses very technique sensitive. Figure 10-8 shows a schematic cross-section of an all-ceramic
crown made with a lithia disilicate core ceramic. This glass-ceramic
is composed of approximately 70 vol% of lithia disilicate and 30
vol% glass. This glass base contains at least 4% ZrO2, which could
account for this material’s improved strength. This ceramic is fairly
translucent but is somewhat opaquer (Figure 10-9) and a stronger core ceramic than the leucite-based glass-ceramic (Empress).
The mean flexural strength of lithia disilicate is approximately 350
MPa compared with the 112 MPa strength of leucite-based glassceramics. is strength and a fracture toughness of 3.3 MPa•m1/2
for lithia-disilicate–based glass-ceramics are generally sufficient
for most anterior and posterior crowns and for anterior three-unit
bridges even though the flexural strength and fracture toughness of
their layering ceramics are substantially lower. Although the core
ceramic fracture resistance is moderately high, veneered prostheses have been reported to be susceptible to chipping, which may
require replacement or recontouring of the affected prostheses.
Examples of cracking and chipping of these prostheses are shown
in Figures 10-10, 10-11, and 10-12. A follow-up material to lithia
disilicate is lithia silicate material, with minimal change to the
physical properties. The latest iteration of these silicate glasses is the
addition of lithia metasilicate to the lithia disilicate crystals with
the inclusion of 10% ZrO2 in the glass matrix.
Hot-pressed ceramics (IPS Empress, IPS Empress 2, Finesse
All-Ceramic, and OPC-3G) are made by creating a wax pattern, which is invested. Similar to the lost wax technique, this

214

PA RT I I I

TABLE 10-4

Indirect Restorative Materials

Pressable Core Ceramics and Associated Veneering Ceramics for All-Ceramic Prostheses

Core Ceramic

Veneering Ceramic

Indications

Manufacturer

Authentic

Authentic

Veneer/inlay/onlay/anterior crown

Ceramay

Carrara Press Core

Carrara Vincent

Veneer/inlay/onlay/anterior crown

Elephant

Carrara Press Inlay

Carrara Vincent

Inlay

Elephant

Cergogold

Duceragold

Veneer/inlay/onlay/anterior crown

Degussa

Cerpress

Sensation SL

Veneer/inlay/onlay/anterior and posterior crown

Dentagold

Cerapress

Creation LF

Veneer/inlay/onlay/anterior crown

Girrbach

Empress 2

Eris, e.max Ceram

Veneer/inlay/onlay/anterior and posterior crown/anterior FDP

Ivoclar Vivadent

e.max Press

e.max Ceram

Veneer/inlay/onlay/anterior and posterior crown/anterior FDP

Ivoclar Vivadent

Evopress

Evolution

Veneer/inlay/onlay/anterior crown

Wegold

Finesse All Ceramic

Finesse

Veneer/inlay/onlay/anterior crown

DENTSPLY Ceramco

Fortress Pressable

—

—

Mirage Dental

Magic Coating Caps
Schicht-Pressing

Magic Ceram 2

Veneer/inlay/onlay/anterior crown

D.T.S.
Denta TechnoStore

Magic Easy Press
Colorier-Pressing

—

Veneer/inlay/onlay/anterior crown

D.T.S.
Denta TechnoStore

Nuance Presskeramik

Nuance 750

Veneer/inlay/onlay/anterior crown

Schutz Dental Group

Optec OPC
Low Wear

Optec OPC
Low wear

Veneer/inlay/onlay/anterior and posterior crown

Jeneric Pentron

Optec OPC 3G

Optec OPC 3G
Porcelain

Veneer/inlay/onlay/crown/anterior FPD

Jeneric Pentron

Trendpress

Trendkeramik LFC

Veneer/inlay/onlay/anterior crown

Binder Dental

PLATINApress

Platina M

Veneer/inlay/onlay/anterior crown

Heimerle+Meule

Vision Esthetic

Vision Esthetic

Veneer/inlay/onlay/anterior crown

Wohlwend

VITAPress

VITA Omega 900

Veneer/inlay/onlay

Vident

Adapted from Kappert HF, Krah MK: Keramiken—eine Übersicht, Quintessenz Zahntech 27(6):668–704, 2001.

investment is heated and injected under pressure into the investment mold. This technique can also be used to veneer MC prostheses, as mentioned earlier.

Fluorapatite Glass-Ceramic
Nano-fluorapatite glass-ceramic veneer, such as e.max Ceram
(Table 10-1), has a relatively low CTE (~9.5 × 10–6/K) and is
matched to that of lithia disilicate glass-ceramic core material
and to some alumina and zirconia ceramics. Thus, because of the
higher expansion coefficients of conventional feldspathic porcelain veneers, they cannot be used on lithia disilicate core frameworks. However, the fluorapatite-based layering glass-ceramics are
thermally compatible with these core glass-ceramics. Because of
their sufficiently high-volume fraction of glass-matrix phase, these
ceramics can be acid-etched and bonded to resin cement using
well-established procedures.

CRITICAL QUESTION
Why do zirconia-based ceramics require a stabilizer?

Zirconia-Based Ceramics
Zirconia or zirconium dioxide (ZrO2) is a white crystalline oxide of
zirconium that has an extremely low thermal conductivity, about
20% as high as that of alumina (Al2O3). Zirconia is chemically
inert and highly corrosion resistant and exhibits unique mechanical and electrical properties that make this material extremely useful in such applications as heat insulators, oxygen sensors, and
fuel cells. The first use of zirconia for medical purposes was made
in 1969 in orthopedics as a new material for femoral heads on
total hip replacements. Zirconia has been used in dentistry for
crown and bridge applications since 2004, with the development
of CAD-CAM systems. Dental zirconia should not be confused
with cubic zirconia or zircon. Zircon is a naturally occurring gemstone based on zirconium silicate (ZrSiO4), and cubic zirconia is a
cubic crystalline form of zirconia. Both zircon and cubic zirconia
are used as diamond simulants.
Pure ZrO2 powder has a monoclinic crystal structure at room
temperature and transforms to tetragonal between 1167 and
2367 °C, and then cubic zirconia at temperatures above 2367 °C.
The transition from tetragonal to monoclinic phase results in a

CHAPTER 10

Ceramic-Based Materials

215

• Figure 10-11 Chipping of veneer ceramic on the pontic of a three-unit
bridge made with a lithia-disilicate–based glass-ceramic core.

• Figure 10-8 Cross-sectional illustration of cemented Empress 2 ceramic crown with a lithia-disilicate–based ceramic core.

• Figure 10-12 Chipped veneer ceramic on a pontic of a bridge made
with a lithia-disilicate–based core ceramic. Also note the crack in the distal
area of the posterior crown.

• Figure 10-9 A three-unit ceramic posterior fixed dental prothesis (tooth
numbers 19–21; Fédération Dentaire Internationale tooth numbers 34 to
36) produced with a lithia-disilicate–based core ceramic.

3% to 5% volume increase (Figure 10-13), which produces microcracks in bulk zirconia samples and a reduction in strength and
toughness. Under this condition, pure zirconia would be useless
for dental restorative applications. However, the addition of some
metallic oxides to zirconia has been found to keep the tetragonal
phase from transforming into the monoclinic phase as zirconia
cools to room temperature, preventing the development of microcracks and preserving the mechanical properties of the tetragonal

• Figure 10-10 Cracking and fracture of a crown. A, Crack (black arrow) in crown of a three-unit bridge
made with a lithia-disilicate–based glass-ceramic core. B, Fracture of the crown shown.

216

PA RT I I I

Indirect Restorative Materials

Zirconium
Oxygen

c

c

b

a
Tetragonal

b
a
Monoclinic

• Figure 10-13 Tetragonal and monoclinic unit cell structures.

phase. The process is called doping. The types of oxide include
magnesia (MgO), lime (CaO), yttria (Y2O3), and ceria (Ce2O3).
The oxide-doped zirconia is termed stabilized zirconia. Another
possibility for stabilizing the high-temperature tetragonal phase
at room temperature is to keep the crystal size to less than 10 nm
during cooling.

2.1 MPa•m1/2, and the fracture toughness of tetragonal 3Y-TZP is
approximately 8 to 10.3 MPa•m1/2. This improvement was identified to have been caused by a tetragonal-to-monoclinic transformation, which will be discussed in the following section.

CRITICAL QUESTION
What are the differences among fully stabilized zirconia (FSZ), partially
stabilized zirconia (PSZ), and tetragonal zirconia polycrystal (TZP)?

What microstructural changes occur in 3Y-TZP ceramic at the tip of cracks in
the presence of tensile stress?
Through what mechanism does transformation toughening increase the
resistance of yttria-stabilized zirconia to fracture?

Stabilized Zirconia
If a larger concentration of stabilizer (i.e., more than 8 mol%
yttria) is added, the zirconia becomes all cubic phase and is called
fully stabilized zirconia (FSZ), which is the component of cubic
zirconia and devices such as oxygen sensors and fuel cells. The
increase in volume does not occur in FSZ. The most common
stabilizer for dental applications is yttria in the quantities of 3
to 5 mol%. At that concentration, the oxide-doped zirconia is
known as partially stabilized zirconia (PSZ) or tetragonal zirconia polycrystal (TZP), depending on the microstructure. The
PSZ consists of nanosized metastable tetragonal particles that
have precipitated out in a cubic phase matrix approximately
50 μm in grain size during tempering of cooling cycle. Metastable tetragonal crystallites below a critical size (far below 1 μm)
can be maintained in this form in a densely sintered structure
down to room temperature. These crystallites allow for sintering a highly dense structure termed TZP, with each single crystallite that is almost 100% metastable tetragonal crystallites at
room temperature. Normally, the material is designated by the
quantity of stabilizer before the abbreviation of the stabilizer,
and then the type of microstructure. Therefore 3Y-TZP refers
to 3 mol% Y2O3 tetragonal zirconia polycrystal, and 5Y-PSZ
has 5 mol% Y2O3 partially stabilized zirconia. Magnesia has also
been used to produce an Mg-PSZ core ceramic (ZirMagnum,
Cad.esthetics AB, Skellefteå, Sweden). Ceria is used as a stabilizer
in a Ce-TZP/Al2O3 core ceramic (KZR-CAD NANOZR, Yamakin Co. Ltd., Osaka, Japan).
High strengths were discovered to correlate with a high tetragonal phase content, whereas a high amount of monoclinic phase
leads to low strengths. For example, the fracture toughness of a
92% dense nondoped monoclinic zirconia has been reported to be

Transformation Toughening
The structural stabilization of zirconia by yttria results in a significant proportion of metastable tetragonal phase. By controlling
the composition, particle size, and temperature-versus-time cycle,
zirconia can be densified by sintering at a high temperature, and
the tetragonal structure can be maintained as individual grains
(i.e., ZTP) or precipitates (i.e., PSZ), as the structure is cooled
to room temperature. The tetragonal phase is retained in a metastable state at room temperature by internal stress and can transform under certain conditions to a stable monoclinic phase with a
corresponding volume increase. When sufficient stress develops in
the structure, and a crack begins to propagate, causing the metastable tetragonal crystals (grains) or precipitates next to the crack
tip to release the internal stress, the metastable tetragonal phases
transform to the stable monoclinic form. In this process, a 3 vol%
expansion of the ZrO2 crystals or precipitates occurs that places
the crack under a state of compressive stress (Figure 10-14), and
crack progression is arrested. To advance this crack further, additional tensile stress would be required. This phenomenon increases
the flexural and tensile fracture resistance of stabilized zirconia
prostheses and, presumably, the survival probabilities of zirconiabased restorations and is therefore called transformation toughening. Because of this strengthening and toughening mechanism,
the yttria-stabilized zirconia ceramic is sometimes referred to as
ceramic steel. Figure 10-15 shows a cross-sectional view of a Lava
crown with a Y-TZP product.
The energy exerted on the surface by grinding may exhibit
surface toughening in principle through the tetragonal-to-monoclinic phase transformation; excessive grinding by instruments
with coarse abrasives or large flutes is not recommended by most

CRITICAL QUESTION

CHAPTER 10

Ceramic-Based Materials

217

• Figure 10-14 Schematic illustration of transformation toughening of a yttria-stabilized tetragonal zirconia
polycrystal (Y-TZP) ceramic.

• Figure 10-15 Cross-section of a veneered crown with Lava zirconiabased core. (Courtesy 3M ESPE, St. Paul, MN.)

zirconia suppliers because deep flaws may offset any advantage
presented by localized compressive stresses. A regeneration heat
treatment of machined or superficially ground Y-TZP at 900 °C
for 1 hour or less at 900 to 1000 °C converts the monoclinic phase
within the surface back to the tetragonal phase. Thus, if veneer firing occurs after a grinding procedure, the thermal treatment can
