Repository: pachecodcg/dhy3150chatbot

DHYG 3150 - Dental Materials
Spring 2026
Instructor: Dr. Rafael Pacheco

[REPLACE THIS FILE WITH YOUR ACTUAL SYLLABUS]

This is a placeholder file. You should:
1. Delete this file
2. Upload your actual course syllabus here
3. Upload your lecture notes/slides (as .txt or .md files)
4. Upload the Phillips textbook chapter files (if you have them split)

File naming suggestions:
- DHYG3150_Syllabus_Spring2026.txt
- Lecture01_Introduction.txt
- Lecture02_Composites.md
- Phillips_Ch05_Resin_Based_Composites.txt

The backend will automatically read all .txt, .md, and .csv files from this folder.

File: backend/knowledge_base/Phillips_Ch10_Ceramic_Based_Materials.txt (part 3 of 4)
10
induce the reverse transformation of monoclinic to the tetragonal
phase in the ground areas of the zirconia structure.
The volume increase in this case is constrained if the zirconia crystals are sufficiently small and the microstructure is strong
enough to resist the resulting stresses. This material is extremely
strong (flexural strength, ≈ 900 MPa) and tough (fracture toughness, KIc, ranges from 8 to 10.3 MP∙m1/2). Many Y-TZP products
are available in dentistry for CAD-CAM processing. These Y-TZP
products fall into three groups: (1) to be milled in the green (compacted) state, (2) to be milled in a partially sintered state, and (3)
to be milled in the fully sintered state.

Monolithic Zirconia
One approach to reducing the fracture susceptibility of ceramic
restorations associated with weaker veneer is to use only core
ceramics to make the entire restoration. Table 10-5 lists some
properties of several core ceramics including a Y-TZP product

and the corresponding veneering ceramic. This method is especially useful in the most posterior areas of molar crowns where
high occlusal clenching forces or parafunctional forces are applied.
Although the fracture resistance of all-zirconia crowns is exceptionally high, there is the potential for undue wear of opposing
enamel. Clinical studies have confirmed that properly polished
monolithic zirconia does not cause excessive wear of opposing
enamel. This is in contrast to glazed monolithic zirconia, which
has been shown to cause excessive wear of enamel, especially after
the glaze has worn off. Two other disadvantages of an all-zirconia
crown are the difficulty in adjusting occlusion when significant
premature contacts are present and the cutting difficulty and heat
generated in removing defective crowns or when making an endodontic access opening with diamond burs.
Another disadvantage of monolithic zirconia is the opaque
nature of this material. To offset this lack of translucency, manufacturers increased the yttria content with the production of 4Y-PSZ
and 5Y-PSZ, where the tetragonal phase is lowered to about 75%
and 50%, respectively, with the balance as cubic phases. With
increase of cubic phase and their larger grain size, these zirconia
materials exhibit greater translucency, thereby improving asthetics. However, reducing the volume of the tetragonal phase leads
to less transformation toughening and lower strength and fracture
toughness of the zirconia. These translucent zirconia ceramics have
strengths similar to lithia disilicate and are therefore indicated for
single-unit restorations only.

Fracture Strength of Zirconia
For zirconia, the fracture toughness tends to increase with
increasing grain size. Therefore the influence of grain size on
transformation toughening is contrary to the increase in fracture
strength for the small grain sizes seen in many other materials.
One study of the influence of grain size on three-point bending strength and Vickers fracture toughness revealed that the
fracture strength increases linearly for 3Y-TZP from 650 MPa
for a 0.9-μm grain size up to 1000 MPa for a critical grain size
of 1.4 μm, after which this decreases to 750 MPa for a mean
grain size of 1.8 μm. The change in fracture strength is mainly

218

PA RT I I I

TABLE 10-5

Indirect Restorative Materials

Properties of Three Types of Core Ceramics and a Veneering Ceramic for All-Ceramic Prostheses
PRINCIPAL CRYSTAL FORM

Property

Leucite

Property

Zirconia (Y-TZP)

35

70

≥97.5 (may also include crystalline HfO2,
Al2O3, Na2O, SiO2, and Fe2O3, etc.)

85–112

215–400

900

85–110

1.3–1.7

2.2–3.3

8–10.3

0.75–1.0

5.9

6.3

8.8–11.8

4.8–5.4

15.0–15.4

9.7–10.6

10.0–11.0

9.8

65–86

95–103

210

65

100–200

30–50

30

10–20

Crystallinity (vol%)
Flexural strength (MPa)
1/2

Fracture toughness (MPa∙m )
Vickers hardness (GPa)
–6

Expansion coefficient (10 /K)
Elastic modulus (GPa)
*

2

Chemical durability (μg/cm )

Veneering Porcelain for Y-TZP

Y-TZP, yttria-stabilized tetragonal zirconia polycrystal.
*International Organization for Standardization (ISO) 6872.

governed by the change in fracture toughness for the grain size
between 0.9 and 1.8 μm. However, this relationship probably
does not apply to nanocrystalline (~100-nm grain size) zirconia
used in dentistry because the mean grain size is much smaller
than the extrinsic defects, such as cracks caused by grinding. Thus
the dependence of fracture strength on grain size should be small
for dental CAD-CAM zirconia. The decrease in strength caused
by very large grain sizes is likely caused by premature transformation, which causes microcracking. Kosmač et al. reported
that grinding reduced the monoclinic content and the flexural
strength of fine-grained zirconia, but grinding did not affect the
flexural strength of coarse-grained zirconia. Curtis et al. reported
that grinding with coarse-grit burs decreased the flexural strength
of zirconia, but grinding with fine-grit burs did not cause a statistically significant change. Other studies listed in the reference
section may present conflicting results because of differences in
the initial microstructure, composition, particle-size distribution,
maximum flaw sizes, and flaw-size distribution.

Hydrothermal Degradation
The long-term performance of Y-TZP may be compromised by this
material’s susceptibility to hydrothermal degradation. Although
hydrothermal effects have been generally reported between 200
and 400 °C, longer exposure times at oral temperatures may also
degrade zirconia, resulting in increased surface roughness, fragmented grains, and microcracks. The degradation process is initiated by a transformation of the surface to the monoclinic phase,
which spreads through the surface grains and into adjacent grains
by stresses that develop during this process. The controlling
mechanism is unknown, although OH– groups are thought to be
responsible for breaking the atomic bonds at the surface, which
produces residual stresses and the initial transformation from the
tetragonal to monoclinic phase.

Glass-Infiltrated Core Ceramics
To minimize sintering shrinkage and to ensure adequate fit of
ceramic prostheses, three glass-infiltrated core ceramic systems
have been developed, one based on partially sintered alumina, one
based on a magnesia-alumina spinel (MgAl2O4), and one with a
zirconia-alumina core. Each of these partially sintered ceramics

• Figure 10-16 Cross-sectional illustration of an In-Ceram crown with a
glass-infiltrated core ceramic.

can be infiltrated with a lanthanum glass without any significant
dimensional change.
VITA In-Ceram Alumina contains approximately 85 vol% of
alumina. The partially sintered framework is formed by a slipcasting process, which produces dense packing of particles against
a porous die. After firing at 1120 °C for 10 hours or more, a partially sintered structure is formed. This porous core ceramic framework is then infused with molten lanthanum glass. A schematic
illustration of a cross-section of an In-Ceram Alumina crown is
shown in Figure 10-16.
The same type of process can also be applied to In-Ceram Spinel (ICS), which is a magnesia alumina spinel (MgAl2O4) core
ceramic, and In-Ceram Zirconia. After glass infiltration, InCeram Spinel ceramic is more translucent than In-Ceram Alumina or In-Ceram Zirconia, but the mean strength is significantly
lower (~350 MPa vs. ~600 MPa). The mean flexure strength of

CHAPTER 10

Ceramic-Based Materials

219

In-Ceram Zirconia (~620 MPa) is only slightly greater than that
of In-Ceram Alumina.
In-Ceram Zirconia, a zirconia-toughened alumina (ZTA)
material, is not made from a pure zirconia core but, rather, a
combination of 62 wt% alumina, 20 wt% zirconia, and ~18 wt%
infiltrated glass. In-Ceram Zirconia is indicated primarily for
crown copings and three-unit anterior and posterior frameworks
when in a glass-infused form. Because there is no shrinkage associated with this process, the marginal adaptation is expected to be
comparable to that of the hot-pressing method. As with 3Y-TZP
zirconia, ZTA is subject to transformation toughening with
conversion from tetragonal to monoclinic phases in areas where
stress is induced. The result of this process is that the strength
of ZTA is doubled, and the toughness is increased two to four
times. The properties of alumina, ZTA, and 3Y-TZP are summarized in Table 10-6. The ZTA properties are based on an 85%
alumina-15% zirconia product (ZTA-96, Astro Met, Inc., Cincinnati, OH).

using a mechanical profiling device; then a computer converts the
coordinates of the die surface into a digital database. An oversized
die is then produced onto which pure alumina is dry-pressed. The
oversize green alumina body is then sintered, and the resulting
shrinkage yields the desired size and shape onto which a feldspathic porcelain veneer is applied and sintered. The Procera AllCeram core is more translucent than In-Ceram Zirconia and has
comparable strength (620–700 MPa). Because alumina cannot be
acid-etched to produce micromechanical retention, the surface is
sandblasted with silica-coated alumina particles by a Rocatec system (3M ESPE Minneapolis, MN), which is required to ensure
sufficient resin bonding. Figure 10-17, A shows a fractured threeunit alumina-based bridge whose retentive flanges were dimpled
to promote micromechanical bonding. The fracture surface in
Figure 10-17, B shows a relatively large void that may have contributed to the fracture.

Alumina Core Ceramic

Bonding to prosthetic ceramics is important for three reasons:
(1) resin-based composite cements are believed to increase the
retention of all-ceramic prostheses, (2) resin-based composite
cements are believed to increase the fracture resistance and survivability of ceramic restorations, and (3) resin-based composite

Procera AllCeram (Nobel Biocare) is an alumina-core ceramic that
is indicated for anterior and posterior crowns. To produce these
crowns, a die is first produced from an impression and digitized

TABLE 10-6

Bonding of Resin to Dental Ceramics

Physical Properties of Alumina, Zirconia-Toughened Alumina, and 3Y-TZP

Property

Alumina

Zirconia-Toughened Alumina (ZTA)

Zirconia (Y-TZP)

3

3.95

4.10

6.07

Vickers hardness (VHN; GPa)

1175; 11.5

1750; 17.2

1300; 12.8

Flexural strength (MPa)

330

760

≥900

Average grain size (µm)

1–5

1.5

≤0.5

Modulus of elasticity (GPa)

300

310

200

0.25

0.26

0.30

3.5

5–7

9–13

CTE (10 /K)

8.1

8.1

10.3

Thermal conductivity (W/m∙K)

24

21

2.5–2.8

Density (g/cm )

Poisson’s ratio
1/2

Fracture toughness (MPa∙m )
–6

CTE, coefficient of thermal expansion; 3Y-TZP, 3 mol% Y2O3 tetragonal zirconia polycrystal; Y-TZP, yttria-stabilized tetragonal zirconia polycrystal.

• Figure 10-17 Fractured connector of a three-unit resin-bonded bridge made with an alumina core ceramic. A, Dimples on the retaining flange indicating poor wetting of the adhesive. B, A void within the
connector to the other flange.

220

PA RT I I I

Indirect Restorative Materials

is the material of choice for repair of chipped or fractured core or
veneer ceramic. However, silane-based coupling does not bond
chemically to all ceramics. For example, as previously shown
in Figure 10-17, the framework of the fractured resin-bonded
bridge made with an alumina framework could not be etched.
The dimpled area on one of the retained flanges of the bridge
suggests that macromechanical bonding to the resin cement had
been chosen. The clean separation of this framework from the
resin-based cement indicates inadequate bonding. In addition,
examination of the fractured flange indicates the presence of
a large void that may have contributed to the fracture of the
connector.
The mechanism of silane-based primer bonding to a silica network of silica-based ceramics is well known. In addition, abrasive
blasting and acid-etching of the glass matrix of these ceramics create surface irregularities that can further enhance the retention of
the resin cement. The penetration of the adhesive resin into the
macroscopic irregularities, combined with chemical bonding, may
also inhibit water access to the ceramic surface, thereby enhancing
the durability of bonded ceramic prostheses. Furthermore, acidetching can blunt the tips of microcracks within the ceramic surface. This blunting process reduces the stress concentration at the
crack tips. If any voids are trapped within the interface between
the crown and cement in the occlusal area, occlusal loads above
this site can generate tensile stresses in the ceramic that may cause
crack formation or fracture.
Silane primers or coupling agents have dual functionality,
including an unsaturated group for polymerizing to adhesive resins
and resin-based composites and methoxy groups (–OCH3) that are
hydrolyzed to silanols (Si–OH) for bonding to inorganics such as
silica-based ceramics or metal oxide substrates through the formation of siloxane (–Si–O–Si–) bonds or (–Si–O–M–) bonds on other
metal oxide substrates. Silane primers provide covalent bonds that
promote adhesion at the interface between polymers and hydrolytically stable silica-based substrates, assuming that the substrate is free
of contaminants. Figure 10-18 shows a schematic illustration of the
bonding stage of silane primer or adhesive to a silica-based ceramic.
The reaction of silanes with silica-based ceramics involves four
stages: hydrolysis, condensation, hydrogen bonding, and bond
formation. After hydrolysis of the methoxy groups, condensation
to oligomers occurs, and the oligomers then hydrogen bond with
–OH groups of the substrate. Then, during curing, covalent links
are formed with the substrate, with simultaneous loss of water.
These reactions typically occur simultaneously after the initial
hydrolysis stage.

Although a monolayer of silane-based primer is preferred, multilayer adsorption generally occurs. Estimated thicknesses from
deposition of a 0.25% silane solution onto glass range from three
to eight molecular layers. Kitayama et al. reported that silane-based
monomers produced the best bonding to silica-based ceramic, and
monomers that are based on either phosphate ester or phosphonic
acid monomers produce better bonding to zirconia. These bonding mechanisms are described in Chapter 6, Mechanisms of Adhesion and Primers.

CRITICAL QUESTIONS
What causes stress concentrations? How can they promote the fracture of
all-ceramic prostheses even in the presence of low occlusal forces?

CAD-CAM Processing of Ceramics
Computer-aided milling of metals, composites, and ceramics is
now possible because of advances in imaging devices, software,
and CAD-CAM milling systems. CAD-CAM ceramic prostheses can be produced either as monolithic lithia disilicate glassceramic or zirconia ceramic structures or as bilayer structures
made from milled copings and layered manually, by hot pressing
or by fusing a CAM-produced veneer to the framework (CAD-on
method). A ceramic veneer that is pressed on metal is referred
to as the press-on metal (POM) method. CAD-CAM prostheses can be produced either by industrial milling processes or by
chairside milling units. The industrial CAD-CAM systems are
very expensive, with typical costs in excess of several hundred
thousand USD. However, they are capable of processing multiple
jobs with a high level of accuracy and reproducibility. Chairside
systems are limited in their processing speed and their ability to
process large cases.
Layered zirconia prostheses can be produced from partially sintered ceramics and shaped by carbide burs to enlarged dimensions
that compensate for sintering shrinkage. Fully sintered ceramics
are shaped by diamond disks and burs to the precise dimensions
derived from a scanned image of the prepared teeth. Typically, the
external surface must be ground and polished manually, although
some CAD-CAM systems are capable of milling the external surface. Figure 10-19 shows a simulated digitized image of a crown
to be produced from a ceramic blank and an adjacent image of a
partially milled crown. Figure 10-20 shows a Cerec ceramic block,
a milled inlay form, and the final inlay.

• Figure 10-19 Computer-aided design/computer-aided manufacturing
• Figure 10-18 Schematic illustration of silane bonding to silica-based
ceramic.

(CAD-CAM) feldspathic ceramic block (VITABLOCS TriLuxe Forte). Simulated digitized image within the block (left). Partially milled prosthesis that
was processed by the Sirona inLab CAD-CAM system (right). (Courtesy
VITA Zahnfabrik, Bad Säckingen, Germany.)

CHAPTER 10

Ceramic-Based Materials

221

• Figure 10-22 Finished fixed dental prosthesis framework made with

• Figure 10-20 Making prosthesis from computer-aided design/comput-

Cercon core ceramic placed on teeth. (Courtesy Dentsply Ceramco,
Burlington, NJ.)

er-aided manufacturing (CAD-CAM) block. Before milling (left). Intermediate stage of milling (center). The inlay removed from the mounting stub
(right).

• Figure 10-21 Cercon zirconia core ceramic after initial milling of the
“green state” ceramic. (Courtesy Dentsply Ceramco, Burlington, NJ.)

As mentioned previously, zirconia ceramics can be milled in the
green state, in the partially sintered state, or in the fully sintered
state. A four-unit Cercon core ceramic framework can be milled in
the green state (Figure 10-21); after simulated try-in (Figure 10-22);
and after sintering, staining, and glazing the veneering ceramic
(Figure 10-23). A typical procedural sequence for producing
ceramic prostheses by a CAD-CAM system using partially sintered
blanks is as follows:
1. Set the blank in the milling machine holder according to the
manufacturer’s instructions.
2. Set the enlargement factor to compensate for sintering
shrinkage. The factor will vary according to the overall size of
the prosthesis.
3. Insert the appropriate machining/milling tool.
4. After machining is completed, remove the framework and
residual blank.
5. Cut the framework from the blank using a diamond disc.
6. Clean the partially sintered framework completely.
7. Dry the framework completely.
8. Place the framework in the isothermal hot zone of the sintering furnace.
9. Set the thermal processing conditions according to the sintering instructions for the specific product.
10. Sinter the framework to achieve optimum density.
11. After cooling, remove the sintered framework.

• Figure 10-23 Final Cercon fixed dental prosthesis with veneering ceramic and stain characterization. (Courtesy Dentsply Ceramco, Burlington, NJ.)

12. Inspect the framework for surface and subsurface flaws using
fiberoptic transillumination.
13. Evaluate the framework for adequacy of wall thickness, ease
of seating, and marginal fit.
14. If necessary, use a water-cooled diamond tool to perform
minor adjustment corrections.
15. Rinse the framework thoroughly with water, and dry it completely.
16. Depending on the zirconia product, the framework may
be used with or without a veneering ceramic. If a veneering
ceramic is indicated, a transitional liner may be required prior
to the application of the veneering (layering) ceramic.
Chairside milling is the ultimate goal of CAD-CAM processing. Until recently, the ability of a dentist to process his or her
own ceramic prostheses was limited by the lack of skills in layering the veneering ceramic on the milled and fully sintered coping or framework. Because of the experience gained over many
years with the Cerec system, many dentists are now able to fabricate inlays, onlays, and crowns from leucite-based ceramic blanks
(ingots) and lithia-disilicate–based glass-ceramic blanks. Blanks
with gradations of translucency and color, such as those developed
for the VITABLOCS TriLuxe Forte (VITA Zahnfabrik) ceramic
line, allow clinicians to produce single-unit finished prostheses

222

PA RT I I I

Indirect Restorative Materials

without the need for skills in the layering of a veneering porcelain.
The weak link in all-ceramic prostheses is the relatively low fracture resistance of the veneering ceramics (Table 10-7).
The quality and precision of the more costly commercial
imaging, designing, and milling systems have increased markedly since the 1980s because of advances in the software that
controls these variables. Thus it is likely lab-operated CADCAM systems will continue to support crown and bridge needs
well into the future.
A summary of the processing of the different core ceramics and
their processing techniques is shown in Table 10-8.

TABLE 10-7

Methods for Strengthening Ceramic
Restorations
Brittleness and low tensile strength are the two principal deficiencies of ceramics. Methods of overcoming these deficiencies fall into
two general categories: changing microstructures by physical or
chemical means and minimizing stress concentration of prostheses
by reducing inherent surface flaws and redesigning components.
Physical means of strengthening brittle materials can be achieved
by either the introduction of residual compressive stresses or the
interruption of crack propagation through the material. These two

Properties of Veneering Ceramics for Zirconia Core Materials

Veneering Ceramic

Cercon Ceram S

Lava Ceram

Tri-Ceram

VITA VM 9

Cerabien CZR

CTE (100–400 °C)

9.6

9.6

8.2

9.1

9.1

Tg (°C)

488

549

561

>590

561

Strength (MPa)

63 ± 8

81 ± 12

81 ± 22

96 ± 8

66 ± 5

Sintering Temperature (°C)

830

810

755

910

930

CTE, coefficient of thermal expansion.

TABLE 10-8

Methods of Processing the Ceramic Core Component of a Ceramic Prosthesis

Initial Forming
Method

Second Processing
Step

Examples

Initial Material Form

Subsequent Form

Final Steps

Condensation

Ceramco, VITA VMK,
Duceram LFC, IPS d.Sign

Powder and mixing liquid Sintering of core ceramic Dense core ceramic with
less than 5 vol% porosity

Veneer, glaze

Hot-pressing

IPS Empress 2, OPC 3G,
Finesse Pressable

High-quality ceramic
ingot

Stain only or stain
and glaze (inlays), or
veneering ceramic

Stained/glazed inlay or
veneered core

Stain and/or glaze for
crowns and FDPs

Casting

Dicor
(Obsolete)

Glass core

Crystallization heat
treatment (ceramming)

Glass-ceramic core
containing a glass phase
and tetrasilicic fluormica
crystals

Shading porcelain
(obsolete)

Slip-casting

In-Ceram Alumina
In-Ceram Spinel,
In-Ceram Zirconia

Powder and mixing liquid Partial sintering

Partially sintered core

Glass infiltration,
trimming of excess
glass, veneer, glaze

Computer-aided
milling of fully
sintered form

Cerec VITABLOCS
In-Denzir
BruxZir

High-quality ceramic
ingot

Margin repair (if
necessary)

High-quality core
possibly with repaired
margin

Veneer, glaze
(except for BruxZir)

Computer-aided
milling of partially
sintered form

Cercon
Lava
e.max ZirCAD

Partially sintered
ceramic block

Final sintering of
machined/ground core
and margin repair (if
necessary)

Fully sintered core
possibly with repaired
margin

Veneer, glaze

Copy-milling

Variety of ceramic
products

High-quality ceramic
block

Margin repair (if
necessary)

High-quality core
possibly with repaired
margin

Veneer, glaze

Machining, grinding of
dry-pressed powder
on enlarged die

Procera AllCeram

Dry-pressed and
machined alumina block

Sintering

High-quality core
containing 99.9%
alumina

Veneer, glaze

Slip-casting, forming “green” ceramic objects by applying a slurry of ceramic particles to a porous substrate and thereby allowing capillary action to remove liquid
to densify the objects before firing.
Copy-milling, the process of tracing the surface of a resin prosthesis pattern, which is then replicated on a blank of ceramic of improved physical by milling before
receiving aluminous porcelain veneer.

CHAPTER 10

strategies for strengthening brittle materials and specific methods
based on these strategies are discussed next.

Minimizing the Effect of Stress Concentrations
Why do dental ceramic prostheses fail to exhibit the strengths that
we would expect from the high interatomic bond forces? The answer
is that numerous minute scratches and other flaws are present on
the surfaces of these materials. These surface flaws behave as sharp
notches whose tips may be as narrow as the spacing between several
atoms in the material. Under intraoral loading, the tensile stresses
that develop within the ceramic structure are greatly increased and
concentrated at the tips of these flaws. The stress concentration
geometry at the tip of each surface flaw can increase the localized
stress to extremely high levels even though the average stress that
exists throughout the bulk of the structure is relatively low. When
the induced localized tensile stress exceeds the nominal strength of
the material structure, the bonds at the notch tip rupture, forming
a crack. There are other variables that affect the magnitude of these
stresses and microcrack stability, including prosthesis design, load
orientation, loading rate, microstructure, and residual processing
stresses. These variables are discussed in other chapters.
Discontinuities in ceramic structures and in other brittle materials can cause a stress concentration in these areas. The design
of ceramic dental restorations should be carefully planned with
sufficient bulk and a minimum of sharp angular changes to avoid
stress raisers in the ceramic. Abrupt changes in shape or thickness
in the ceramic contour can act as stress raisers and make the restoration more prone to failure. For example, the incisal line angles
on an anterior tooth prepared for a ceramic crown should be well
rounded, and the amount of occlusal reduction for molar teeth
should provide sufficient bulk for the ceramic product under
consideration. Figure 10-24 shows an MC pontic that has fractured because of a high stress concentration at the incisal edge.
Even though an MC restoration is generally more fracture resistant
than most ceramic crowns of the same size and shape, care must
be taken to avoid subjecting the porcelain in an MC prosthesis to
loading that produces large localized stresses. If the occlusion is
not adjusted properly on a porcelain surface, contact points rather
than contact areas will greatly increase the localized stresses in the

• Figure 10-24 Porcelain debonding from a metal pontic substrate of a
long-span metal-ceramic bridge.

Ceramic-Based Materials

223

porcelain surface and within the internal surface of the crown.
These contact stresses can lead to the formation of the so-called
Hertzian cone cracks that often lead to chipping of the occlusal
surface. A small particle of porcelain along the internal porcelain
margin of a crown also induces locally high tensile stresses. A stray
particle that is fused within the inner surface of a shoulder porcelain margin of an MC crown can cause localized tensile stress
concentrations in porcelain when an occlusal force is applied to
the crown.
As the crack propagates through the material, the stress concentration is maintained at the crack tip unless the crack moves
completely through the material or until this crack meets another
crack, a pore, or a crystalline particle, which may reduce the localized stress. The removal of surface flaws or the reduction of their
depth and number can produce a very large increase in strength.
Reducing the depth of surface flaws in the surface of a ceramic is
one of the reasons that polishing and glazing of dental porcelain
is so important.

CRITICAL QUESTION
True or false? Residual compressive stress develops in the veneering ceramic
of an all-ceramic crown in the same way as it does in an MC crown.

Maximize Development of Residual Compressive
Stresses
Recall that when an MC prosthesis is cooled from the sintering
temperature, the metal and veneering ceramic contract at different
rates because of differences in their thermal contraction coefficients.
Meanwhile, the chemical bond between the metal and the porcelain prevents the two components from separating; this condition
forces the two components to adjust their respective dimensions
at the interface as the MC cools. The adjustment of dimension
results in stresses evolved at the interface. The instantaneous stress
at a given temperature during the cooling cycle is termed transient
stress, and the stress distribution, which exists at room temperature, is called the residual stress. Keep in mind that the materials
adjacent to the interface are also under stresses but to a lower level
away from the interface. In an earlier discussion, we called an MC
system thermally compatible when the residual stress developed
is insufficient to cause separation or immediate cracking of the
porcelain or delayed cracking after cooling to room temperature.
However, the type of stress developed in the ceramic component
is of concern. Because ceramic is weak in tensile strength, the presence of any residual tensile stress within the ceramic will make the
ceramic fracture at a lower stress level. In other words, the residual
stress within the ceramic should be compressive.
Additional methods of introducing residual compressive stress
near the surface of ceramics without using several materials of different CTE, such as ion exchange and thermal tempering, are also
discussed in the following section.

Coefficient of Thermal Expansion Mismatch
As discussed earlier, a slightly higher contraction of the metal can
induce a residual compressive stress in the ceramic component
when MC is cooled to room temperature. Figure 10-25 shows
that the ceramic component is under compression in the hoop
and axial (tangential) directions but pulled in the radial direction toward the metal coping by a tensile stress. Figure 10-26
shows a two-dimensional (axial and radial axes) illustration of the

224

PA RT I I I

Indirect Restorative Materials

• Figure 10-25 Residual stress in the porcelain veneer of a metal-ceramic
crown for a case in which the coefficient of thermal contraction for the
porcelain is less than that for the metal. The arrow pointing from the tooth
to the cutout slab does not represent a stress but the projection of the area
from within the prosthesis.

additive effects of tangential tensile stress (+20 MPa) induced in
the porcelain veneer by intraoral forces and residual stress produced by thermal contraction differences. Assuming that the
coefficient of thermal expansion of metal is greater than that
of porcelain (αm > αp), and that there is a residual compressive
stress of -40 MPa, the combined effect is -20 MPa of tangential compressive stress (Figure 10-26, A). Note that the residual
compressive stress in the tangential direction actually increases the
“effective” tensile strength of porcelain because this net compressive stress (-20 MPa) must first be overcome before tensile stress
can develop by the applied intraoral force on the facial surface of
porcelain. The residual compressive circumferential (hoop) stress
(Figure 10-25) should increase the fracture resistance of the MC
bond as the residual compressive tangential stress does.
Conversely, a thermal contraction mismatch that results from a
higher coefficient of contraction of porcelain (αp > αm) will introduce residual tangential and hoop tensile stresses. That means
the resistance of the porcelain to tensile failure is reduced by as
much as the residual tensile stress. The additive effect of tangential tensile stress induced in the porcelain by the intraoral force
can exceed the tensile strength of the porcelain and cause crack
propagation in the porcelain veneer (Figure 10-26, B). When the
contraction coefficient of the porcelain is much lower than that of

• Figure 10-26 Combined effect of residual metal-ceramic incompatibility stress and intraorally induced stresses. Negative values represent
compressive stress, and positive values represent tensile stress. A, Thermally compatible metal-ceramic system αM > αp, in which a residual compressive tangential stress of −40 MPa results in the ceramic veneer. An induced intraoral tensile stress of +20 MPa results in a combined stress
of −20 MPa. B, Thermally incompatible metal-ceramic system αp > αM, in which a residual incompatibility tensile stress of +40 MPa is produced
in the ceramic veneer. An induced intraoral tensile stress of +20 MPa results in a combined stress of +60 MPa and the formation of a crack within
the ceramic.

CHAPTER 10

• Figure 10-27 Crack in metal-ceramic crown after cooling of a three-unit
bridge.

Ceramic-Based Materials

225

Thermal Tempering
Perhaps the most common method for strengthening glasses in
general usage is by thermal tempering. Thermal tempering creates
residual surface compressive stresses by rapidly cooling (quenching) the surface of the object while hot and in the softened state.
This rapid cooling produces a skin of rigid glass surrounding a soft
core. As the softened core solidifies, the core tends to shrink, but the
outer skin remains rigid. The pull of the hardening core on the outer
skin during shrinking generates residual compressive stresses within
the outer surface while the core experiences residual tensile stresses.
Thermal tempering is used to strengthen glass for uses such
as automobile windows and windshields, sliding glass doors, and
diving masks. A more effective approach for dental applications is
quenching hot glass-phase ceramics in a silicone oil bath or other
special liquids. This thermal tempering treatment induces a protective region of compressive stress within the surface. However,
this process is technique sensitive because large counterbalancing
tensile stresses may develop when excessive cooling rates occur
during the tempering process.

Interruption of Crack Propagation
the metal, porcelain cracking or MC bond failure can occur near
the metal–porcelain interface (Figure 10-27). This incompatibility
failure is likely caused by the development of radial tensile stresses
that exceed the tensile strength of porcelain.
The principle of strengthening by thermal expansion mismatch can also be applied to all-ceramic systems. One method is
to choose veneering ceramics whose thermal expansion or contraction coefficient is slightly less than that of the core ceramic.
Consider three layers of porcelain, the outer two of the same
composition and coefficient of thermal contraction and the
inner layer of a different composition with a higher coefficient
of thermal contraction. Suppose that the layers are bonded
together, and the bonded structure is allowed to cool to room
temperature. The inner layer has a higher coefficient of thermal
contraction and tends to contract more on cooling. Thus on
cooling to room temperature, the inner layer produces axial and
hoop compressive stresses in the adjacent outer layer. The ability to produce this protective compressive stress to the ceramic
structure before the crown is cemented to prepared teeth should
increase the fracture resistance and survival probability of the
prosthesis.

Ion Exchange
The technique of ion exchange is an effective method of introducing residual compressive stresses into the surface of a ceramic. If
a sodium-containing glass article is placed in a bath of molten
potassium nitrate, potassium ions in the bath exchange places
with some of the sodium ions on the surface of the glass article
and remain in place after cooling. Because the potassium ion
radius is about 35% larger than that of the sodium ion, the diffusion of the potassium ion into the place formerly occupied by
the sodium ion causes crowding of atoms on the surface, creating
residual compressive stresses on the surface. Increases of 100%
or more in the flexural strength of feldspathic porcelains have
been achieved with several ion-exchange products that contain
a significant concentration of small sodium ions. However, the
depth of the compression zone is less than 100 μm. Therefore this
strengthening effect could be lost if the porcelain or glass-ceramic
surface is ground, worn, or eroded by long-term exposure to certain inorganic acids.

When we discuss the fracture of an object, we often attribute the
cause to crack propagation. Thus stopping, impeding, or redirecting the crack propagation can prevent or delay fracture until a
greater external force is applied. The increase in stress to fracture
an object is the result of strengthening. There are two approaches
to interrupting crack propagation, as discussed next.

Crystalline Particle Strengthening
Reinforcement of ceramics with a dispersed phase of a different
material can prevent or inhibit the propagation of cracks. This
process is referred to as dispersion strengthening. When small, tough
crystals are homogeneously distributed in a glass, the ceramic structure is toughened and strengthened because cracks cannot penetrate
the fine particles as easily as through the glass. This technique was
applied decades ago in the development of aluminous porcelains (in
which Al2O3 particles were dispersed in a glassy porcelain matrix) for
all-porcelain crowns. Most current dental veneering ceramics have
a glassy matrix that is reinforced by a dispersed crystal phase. Glass
matrices in dental ceramics have been strengthened and toughened
by a variety of dispersed crystalline phases, including leucite, lithia
disilicate, alumina, and tetrasilicic fluormica.
Almost all modern higher-strength ceramics derive their
improved fracture resistance from the crack-blocking ability of
crystalline particles. Hot-pressed core ceramics and veneering glassceramics contain a glass phase that is strengthened with crystalline
particles of leucite, lithia disilicate, alumina, magnesia-alumina spinel, and other types of crystals. Toughening depends on the crystal
type, crystal size, volume fraction, interparticle spacing, and CTE
relative to the glass matrix. For example, the fracture toughness
(KIc) of soda-lime-silica glass is 0.75 MPa•m1/2. If one disperses
approximately 34 vol% of leucite crystals in the glass, such as in
IPS Empress, KIc increases only to 1.3 MPa•m1/2. However, by dispersing 70 vol% of interlinked lithia disilicate crystals in a glass
matrix, such as in IPS e.max Press, KIc, increases to 3.3 MPa•m1/2.
Transformation Toughening
In contrast to dispersion strengthening, the ability of a material to
undergo a stress-induced transformation that hinders crack propagation is known as transformation toughening. A good example is
tetragonal zirconia polycrystals in zirconia-based dental ceramics

226

PA RT I I I

Indirect Restorative Materials

Crack path Porcelain
Interaction
zone
Metal

• Figure 10-28 Cross-sectional illustration of interfacial zone fracture: ceramic-metal oxide (top), transmetal oxide (middle), and metal-metal oxide (bottom).

that undergo a transformation into a stable monoclinic crystal
upon the impact of growing microcracks. A detailed discussion is
presented in the section of Stabilized Zirconia.

Summary
The fracture resistance of ceramic prostheses can be increased
through one or more of the following six options: (1) select
stronger and tougher ceramics; (2) develop residual compressive
stresses within the surface of the material by thermal tempering;
(3) develop residual compressive stress within interfacial regions of
weaker, less tough ceramic layers by properly matching coefficient
of thermal expansion; (4) reduce the tensile stress in the ceramic
by appropriate selection of stiffer supporting materials (greater
elastic moduli); (5) design the ceramic prosthesis with greater
bulk and broader radii of curvature to minimize the magnitude of
tensile stresses and stress concentrations during function; and (6)
adhesively bond the ceramic crowns to tooth structure.

CRITICAL QUESTION
Which processing technique is most likely to generate the deepest flaws in a
ceramic core framework?

Effect of Design on Fracture Susceptibility of
Metal-Ceramic and All-Ceramic Restorations
There are many examples of atypical designs that lead to ceramic
